Repository: dpttw/pyopencalphad

# PyOC
python interface for OC: liboctqpy.f90 and libocpy.py

REQUIREMENT
F2PY


INSTALLATION
(1) make getoc
(2) make interface


TEST
ipython notebook
OCpy_example.ipynb
  required for testing
    matplotlib
    pycalphad 0.3.2

File: DATABASE/FENI.TDB
$ Database file written 2014- 1-15
$ From database: SSOL2                   
 ELEMENT /-   ELECTRON_GAS              0.0000E+00  0.0000E+00  0.0000E+00!
 ELEMENT VA   VACUUM                    0.0000E+00  0.0000E+00  0.0000E+00!
 ELEMENT FE   BCC_A2                    5.5847E+01  4.4890E+03  2.7280E+01!
 ELEMENT NI   FCC_A1                    5.8690E+01  4.7870E+03  2.9796E+01!
 
 
 FUNCTION GFELIQ    298.15 +12040.17-6.55843*T-3.6751551E-21*T**7
     +GHSERFE#;  1.81100E+03  Y
      -10839.7+291.302*T-46*T*LN(T); 6000 N !
 FUNCTION GHSERFE   298.15 +1225.7+124.134*T-23.5143*T*LN(T)
     -.00439752*T**2-5.8927E-08*T**3+77359*T**(-1);  1.81100E+03  Y
      -25383.581+299.31255*T-46*T*LN(T)+2.29603E+31*T**(-9); 6000 N  !
 FUNCTION GNIBCC    298.15 +8715.084-3.556*T+GHSERNI#;  6000       N !
 FUNCTION GFEFCC    298.15 -1462.4+8.282*T-1.15*T*LN(T)+6.4E-04*T**2
     +GHSERFE#;  1.81100E+03  Y
      -27098.266+300.25256*T-46*T*LN(T)+2.78854E+31*T**(-9); 6000 N  !
 FUNCTION GHSERNI   298.15 -5179.159+117.854*T-22.096*T*LN(T)
     -.0048407*T**2;  1.72800E+03  Y
      -27840.655+279.135*T-43.1*T*LN(T)+1.12754E+31*T**(-9);  3.00000E+03  N !
 FUNCTION GPFELIQ   298.15 7E-6*P;  6000  N !
 FUNCTION GPFEFCC   298.15 5E-6*P;  6000  N !
 FUNCTION GPFEBCC   298.15 6E-6*P;  6000  N !
 FUNCTION GPNILIQ   298.15 8E-6*P;  6000  N !
 FUNCTION GPNIFCC   298.15 6E-6*P;  6000  N !
 FUNCTION GPNIBCC   298.15 7E-6*P;  6000  N !
$ this is 1/RT
 FUNCTION IQRT      298.15 0.12027167*T**(-1); 6000 N !

 TYPE_DEFINITION % SEQ *!
 DEFINE_SYSTEM_DEFAULT ELEMENT 2 !
 DEFAULT_COMMAND DEF_SYS_ELEMENT VA /- !


 PHASE LIQUID:L %  1  1.0  !
    CONSTITUENT LIQUID:L :FE,NI :  !

   PARAMETER G(LIQUID,FE;0) 298.15 +GFELIQ#+GPFELIQ#;  6000  N REF283 !
   PARAMETER G(LIQUID,NI;0) 298.15 +11235.527+108.457*T
  -22.096*T*LN(T)-.0048407*T**2-3.82318E-21*T**7+GPNILIQ;  1.72800E+03  Y
   -9549.775+268.598*T-43.1*T*LN(T)+GPNILIQ;  3.00000E+03  N REF283 !
   PARAMETER G(LIQUID,FE,NI;0) 298.15 -18378.86+6.03912*T;  6000  N REF158 !
   PARAMETER G(LIQUID,FE,NI;1) 298.15 +9228.1-3.54642*T;    6000  N REF158 !
$ LN(mobilities)
   PARAMETER MQ&FE(LIQUID,FE;0) 298.15 -10000*IQRT-18; 6000 N BOS !
   PARAMETER MQ&FE(LIQUID,NI;0) 298.15 -12000*IQRT-19; 6000 N BOS !
   PARAMETER MQ&NI(LIQUID,NI;0) 298.15 -11000*IQRT-18; 6000 N BOS !
   PARAMETER MQ&NI(LIQUID,FE;0) 298.15 -13000*IQRT-19; 6000 N BOS !


 TYPE_DEFINITION & GES A_P_D BCC_A2 MAGNETIC  -1.0    4.00000E-01 !
 PHASE BCC_A2  %&  2 1   3 !
    CONSTITUENT BCC_A2  :FE%,NI : VA% :  !

   PARAMETER G(BCC_A2,FE:VA;0) 298.15 +GHSERFE#+GPFEBCC#;  6000  N REF283 !
   PARAMETER TC(BCC_A2,FE:VA;0) 298.15 1043;  6000  N REF281 !
   PARAMETER BMAGN(BCC_A2,FE:VA;0) 298.15 2.22;  6000  N   REF281 !
   PARAMETER G(BCC_A2,NI:VA;0) 298.15 +GNIBCC#+GPNIBCC;  3000 N   REF283 !
   PARAMETER TC(BCC_A2,NI:VA;0) 298.15 575;  6000  N REF281 !
   PARAMETER BMAGN(BCC_A2,NI:VA;0) 298.15 .85;  6000  N   REF281 !
   PARAMETER G(BCC_A2,FE,NI:VA;0) 298.15 -956.63-1.28726*T; 6000  N REF158 !
   PARAMETER G(BCC_A2,FE,NI:VA;1) 298.15 +1789.03-1.92912*T; 6000  N REF158 !
$ LN(mobilities)
   PARAMETER MQ&FE(BCC_A2,FE:VA;0) 298.15 -20000*IQRT-24; 6000 N BOS !
   PARAMETER MQ&FE(BCC_A2,NI:VA;0) 298.15 -22000*IQRT-24; 6000 N BOS !
   PARAMETER MQ&NI(BCC_A2,NI:VA;0) 298.15 -25000*IQRT-25; 6000 N BOS !
   PARAMETER MQ&NI(BCC_A2,FE:VA;0) 298.15 -28000*IQRT-25; 6000 N BOS !

 TYPE_DEFINITION ' GES A_P_D FCC_A1 MAGNETIC  -3.0    2.80000E-01 !
 PHASE FCC_A1  %'  2 1   1 !
    CONSTITUENT FCC_A1  :FE%,NI% : VA% :  !

   PARAMETER G(FCC_A1,FE:VA;0) 298.15 +GFEFCC#+GPFEFCC#;  6000  N REF283 !
   PARAMETER TC(FCC_A1,FE:VA;0) 298.15 -201;  6000  N REF281 !
   PARAMETER BMAGN(FCC_A1,FE:VA;0) 298.15 -2.1;  6000  N   REF281 !
   PARAMETER G(FCC_A1,NI:VA;0) 298.15 +GHSERNI#+GPNIFCC;  3000  N   REF283 !
   PARAMETER TC(FCC_A1,NI:VA;0) 298.15 633;  6000  N REF281 !
   PARAMETER BMAGN(FCC_A1,NI:VA;0) 298.15 .52;  6000  N   REF281 !
   PARAMETER G(FCC_A1,FE,NI:VA;0) 298.15 -12054.355+3.27413*T; 6000  N REF158 !
   PARAMETER G(FCC_A1,FE,NI:VA;1) 298.15 +11082.1315-4.45077*T; 6000 N REF158 !
   PARAMETER G(FCC_A1,FE,NI:VA;2) 298.15 -725.805174;  6000  N REF158 !
   PARAMETER TC(FCC_A1,FE,NI:VA;0) 298.15 2133;  6000  N   REF158 !
   PARAMETER TC(FCC_A1,FE,NI:VA;1) 298.15 -682;  6000  N   REF158 !
   PARAMETER BMAGN(FCC_A1,FE,NI:VA;0) 298.15 9.55;  6000  N  REF158 !
   PARAMETER BMAGN(FCC_A1,FE,NI:VA;1) 298.15 7.23;  6000  N  REF158 !
   PARAMETER BMAGN(FCC_A1,FE,NI:VA;2) 298.15 5.93;  6000  N  REF158 !
   PARAMETER BMAGN(FCC_A1,FE,NI:VA;3) 298.15 6.18;  6000  N  REF158 !
$ LN(mobilities)
   PARAMETER MQ&FE(FCC_A1,FE:VA;0) 298.15 -30000*IQRT-30; 6000 N BOS !
   PARAMETER MQ&FE(FCC_A1,NI:VA;0) 298.15 -32000*IQRT-32; 6000 N BOS !
   PARAMETER MQ&NI(FCC_A1,NI:VA;0) 298.15 -33000*IQRT-32; 6000 N BOS !
   PARAMETER MQ&NI(FCC_A1,FE:VA;0) 298.15 -25000*IQRT-31; 6000 N BOS !

 LIST_OF_REFERENCES
 NUMBER  SOURCE
   REF283  'Alan Dinsdale, SGTE Data for Pure Elements, 
          Calphad Vol 15(1991) p 317-425, 
          also in NPL Report DMA(A)195 Rev. August 1990'
   REF158  'A. Dinsdale, T. Chart, MTDS NPL, unpublished work (1986); FE-NI'
   REF281  'Alan Dinsdale, SGTE Data for Pure Elements, NPL Report DMA(A)195 
          September 1989'
   BOS    'Invented mobilities and molar volumes'
  !

File: DATABASE/FENI_PC.TDB
$ Database file written 2014- 1-15
$ From database: SSOL2                   
 ELEMENT /-   ELECTRON_GAS              0.0000E+00  0.0000E+00  0.0000E+00!
 ELEMENT VA   VACUUM                    0.0000E+00  0.0000E+00  0.0000E+00!
 ELEMENT FE   BCC_A2                    5.5847E+01  4.4890E+03  2.7280E+01!
 ELEMENT NI   FCC_A1                    5.8690E+01  4.7870E+03  2.9796E+01!
 
 
 FUNCTION GFELIQ    298.15 +12040.17-6.55843*T-3.6751551E-21*T**7
     +GHSERFE#;  1.81100E+03  Y
      -10839.7+291.302*T-46*T*LN(T); 6000 N !
 FUNCTION GHSERFE   298.15 +1225.7+124.134*T-23.5143*T*LN(T)
     -.00439752*T**2-5.8927E-08*T**3+77359*T**(-1);  1.81100E+03  Y
      -25383.581+299.31255*T-46*T*LN(T)+2.29603E+31*T**(-9); 6000 N  !
 FUNCTION GNIBCC    298.15 +8715.084-3.556*T+GHSERNI#;  6000       N !
 FUNCTION GFEFCC    298.15 -1462.4+8.282*T-1.15*T*LN(T)+6.4E-04*T**2
     +GHSERFE#;  1.81100E+03  Y
      -27098.266+300.25256*T-46*T*LN(T)+2.78854E+31*T**(-9); 6000 N  !
 FUNCTION GHSERNI   298.15 -5179.159+117.854*T-22.096*T*LN(T)
     -.0048407*T**2;  1.72800E+03  Y
      -27840.655+279.135*T-43.1*T*LN(T)+1.12754E+31*T**(-9);  3.00000E+03  N !
 FUNCTION GPFELIQ   298.15 7E-6*P;  6000  N !
 FUNCTION GPFEFCC   298.15 5E-6*P;  6000  N !
 FUNCTION GPFEBCC   298.15 6E-6*P;  6000  N !
 FUNCTION GPNILIQ   298.15 8E-6*P;  6000  N !
 FUNCTION GPNIFCC   298.15 6E-6*P;  6000  N !
 FUNCTION GPNIBCC   298.15 7E-6*P;  6000  N !
$ this is 1/RT
 FUNCTION IQRT      298.15 0.12027167*T**(-1); 6000 N !

 TYPE_DEFINITION % SEQ *!
 DEFINE_SYSTEM_DEFAULT ELEMENT 2 !
 DEFAULT_COMMAND DEF_SYS_ELEMENT VA /- !


 PHASE LIQUID:L %  1  1.0  !
    CONSTITUENT LIQUID:L :FE,NI :  !

   PARAMETER G(LIQUID,FE;0) 298.15 +GFELIQ#+GPFELIQ#;  6000  N REF283 !
   PARAMETER G(LIQUID,NI;0) 298.15 +11235.527+108.457*T
  -22.096*T*LN(T)-.0048407*T**2-3.82318E-21*T**7+GPNILIQ;  1.72800E+03  Y
   -9549.775+268.598*T-43.1*T*LN(T)+GPNILIQ;  3.00000E+03  N REF283 !
   PARAMETER G(LIQUID,FE,NI;0) 298.15 -18378.86+6.03912*T;  6000  N REF158 !
   PARAMETER G(LIQUID,FE,NI;1) 298.15 +9228.1-3.54642*T;    6000  N REF158 !

 TYPE_DEFINITION & GES A_P_D BCC_A2 MAGNETIC  -1.0    4.00000E-01 !
 PHASE BCC_A2  %&  2 1   3 !
    CONSTITUENT BCC_A2  :FE%,NI : VA% :  !

   PARAMETER G(BCC_A2,FE:VA;0) 298.15 +GHSERFE#+GPFEBCC#;  6000  N REF283 !
   PARAMETER TC(BCC_A2,FE:VA;0) 298.15 1043;  6000  N REF281 !
   PARAMETER BMAGN(BCC_A2,FE:VA;0) 298.15 2.22;  6000  N   REF281 !
   PARAMETER G(BCC_A2,NI:VA;0) 298.15 +GNIBCC#+GPNIBCC;  3000 N   REF283 !
   PARAMETER TC(BCC_A2,NI:VA;0) 298.15 575;  6000  N REF281 !
   PARAMETER BMAGN(BCC_A2,NI:VA;0) 298.15 .85;  6000  N   REF281 !
   PARAMETER G(BCC_A2,FE,NI:VA;0) 298.15 -956.63-1.28726*T; 6000  N REF158 !
   PARAMETER G(BCC_A2,FE,NI:VA;1) 298.15 +1789.03-1.92912*T; 6000  N REF158 !

 TYPE_DEFINITION ' GES A_P_D FCC_A1 MAGNETIC  -3.0    2.80000E-01 !
 PHASE FCC_A1  %'  2 1   1 !
    CONSTITUENT FCC_A1  :FE%,NI%: VA% :  !

   PARAMETER G(FCC_A1,FE:VA;0) 298.15 +GFEFCC#+GPFEFCC#;  6000  N REF283 !
   PARAMETER TC(FCC_A1,FE:VA;0) 298.15 -201;  6000  N REF281 !
   PARAMETER BMAGN(FCC_A1,FE:VA;0) 298.15 -2.1;  6000  N   REF281 !
   PARAMETER G(FCC_A1,NI:VA;0) 298.15 +GHSERNI#+GPNIFCC;  3000  N   REF283 !
   PARAMETER TC(FCC_A1,NI:VA;0) 298.15 633;  6000  N REF281 !
   PARAMETER BMAGN(FCC_A1,NI:VA;0) 298.15 .52;  6000  N   REF281 !
   PARAMETER G(FCC_A1,FE,NI:VA;0) 298.15 -12054.355+3.27413*T; 6000  N REF158 !
   PARAMETER G(FCC_A1,FE,NI:VA;1) 298.15 +11082.1315-4.45077*T; 6000 N REF158 !
   PARAMETER G(FCC_A1,FE,NI:VA;2) 298.15 -725.805174;  6000  N REF158 !
   PARAMETER TC(FCC_A1,FE,NI:VA;0) 298.15 2133;  6000  N   REF158 !
   PARAMETER TC(FCC_A1,FE,NI:VA;1) 298.15 -682;  6000  N   REF158 !
   PARAMETER BMAGN(FCC_A1,FE,NI:VA;0) 298.15 9.55;  6000  N  REF158 !
   PARAMETER BMAGN(FCC_A1,FE,NI:VA;1) 298.15 7.23;  6000  N  REF158 !
   PARAMETER BMAGN(FCC_A1,FE,NI:VA;2) 298.15 5.93;  6000  N  REF158 !
   PARAMETER BMAGN(FCC_A1,FE,NI:VA;3) 298.15 6.18;  6000  N  REF158 !

 LIST_OF_REFERENCES
 NUMBER  SOURCE
   REF283  'Alan Dinsdale, SGTE Data for Pure Elements, 
          Calphad Vol 15(1991) p 317-425, 
          also in NPL Report DMA(A)195 Rev. August 1990'
   REF158  'A. Dinsdale, T. Chart, MTDS NPL, unpublished work (1986); FE-NI'
   REF281  'Alan Dinsdale, SGTE Data for Pure Elements, NPL Report DMA(A)195 
          September 1989'
   BOS    'Invented mobilities and molar volumes'
  !

File: DATABASE/CO_CHIMAD.TDB (part 2 of 5)
$-------------------------------------------------------------------
   PAR G(ALTI,AL,TA,TI:AL;0)  298.15  -90000;   6000 N !
   PAR G(ALTI,AL:AL,TA,TI;0)  298.15  -90000;   6000 N !
   PAR G(ALTI,AL,TA,TI:AL;1)  298.15  -95000;  6000 N !
   PAR G(ALTI,AL:AL,TA,TI;1)  298.15  -95000;  6000 N !
   PAR G(ALTI,AL,TA,TI:AL;2)  298.15  -30000;   6000 N !
   PAR G(ALTI,AL:AL,TA,TI;2)  298.15  -30000;   6000 N !
 
   PARAMETER G(ALTI,V:AL;0)   298.15 -42584.7488
     +GHSERAL#+GFCCVV#; 6000 N REF0 !  
   PARAMETER G(ALTI,V:TI;0)   298.15 +31146.2385
     +GFCCTI#+GFCCVV#; 6000 N REF0 !  
   PARAMETER G(ALTI,V:V;0)    298.15 +2*GFCCVV#; 6000 N REF0 ! 

   PARAMETER G(ALTI,AL:V;0)   298.15 -42584.7488
     +GHSERAL#+GFCCVV#; 6000 N REF0 !
   PARAMETER G(ALTI,TI:V;0)               298.15 +31146.2385
     +GFCCTI#+GFCCVV#; 6000 N REF0 ! 

 
   PARAMETER G(ALTI,TA:V;0)               298.15 +GFCCTA#+GFCCVV# 
     +30000; 6000 N REF0 ! 
   PARAMETER G(ALTI,V:TA;0)               298.15 +GFCCVV#+GFCCTA#
     +30000; 6000 N REF0 ! 


  
	
 PHASE C15_LAVES  %  2 2   1 !
   CONSTITUENT C15_LAVES  :CO,TA,TI : CO,TA,TI :  !	
$$	
 PHASE C36_LAVES  %  3  8   4  12 !
   CONSTITUENT C36_LAVES  :CO,TA,TI : CO,TA,TI : CO,TA,TI: !

 PHASE C16_MXTA2 % 2 .333333 .666667 !
   CONSTITUENT C16_MXTA2 :CO,NI,TA : CO,NI,TA : !  
   
   

  
 PHASE SIGMA % 3 0.533 0.333 0.134 !
$                  16    10    4 
 
   CONSTITUENT SIGMA :AL,TA,TI,CO,NI,RE,W: AL,TA,TI,CO,NI,RE: TA,TI,W : !
   
   
   PARAMETER G(SIGMA,TA:TA:TA;0) 298.15 0+2.4499*T+GHSERTA#; 6000 N !	 	  
   PARAMETER G(SIGMA,TI:TI:TI;0)  298.15  +7500+GHSERTI#;   6000 N !	 
		 	 		 
$ sigma al-ta         
   PARAMETER G(SIGMA,AL:AL:TA;0) 298.15 -11403+7.0992*T
     +0.866*GHSERAL#+0.134*GHSERTA#; 6000 N !
   PARAMETER G(SIGMA,TA:AL:TA;0) 298.15 -22048+3.0651*T
     +0.333*GHSERAL#+0.667*GHSERTA#; 6000 N !	 	
    PARAMETER G(SIGMA,AL:TA:TA;0) 298.15  0
     +0.533*GHSERAL#+0.467*GHSERTA#; 6000 N !	   
   PARAMETER G(SIGMA,AL,TA:AL:TA;0) 298.15 -22068.5; 6000 N !		  
	 
$ sigma al-ti  
   PARAMETER G(SIGMA,AL:AL:TI;0)  298.15  +7500
     +.866*GHSERAL#+.134*GHSERTI#;   6000   N !
   PARAMETER G(SIGMA,TI:AL:TI;0)  298.15  +7500
     +.667*GHSERTI#+.333*GHSERAL#;   6000   N !
   PARAMETER G(SIGMA,AL:TI:TI;0)  298.15  +7500
     +.533*GHSERAL#+.467*GHSERTI#;   6000   N !
	 	 
	 
$$ sigma al-w  
 PARAMETER G(SIGMA,AL:AL:W;0)     298.15 5000
     +0.533*GHSERAL#+0.333*GHSERAL#+0.134*GHSERWW#; 6000 N  !
  PARAMETER G(SIGMA,W:AL:W;0)     298.15 5000
     +0.533*GHSERWW#+0.333*GHSERAL#+0.134*GHSERWW#; 6000 N !		
	 
$ sigma co-ta
  PARAMETER G(SIGMA,CO:TA:TA;0)  298.15  +5000
     +0.533*GHSERCO#+0.333*GHSERTA#+0.134*GHSERTA#; 6000 N  !      
  PARAMETER G(SIGMA,CO:CO:TA;0)  298.15  +5000
     +0.533*GHSERCO#+0.333*GHSERCO#+0.134*GHSERTA#; 6000 N  !                       
  PARAMETER G(SIGMA,TA:CO:TA;0)  298.15  +5000
     +0.533*GHSERTA#+0.333*GHSERCO#+0.134*GHSERTA#; 6000 N  ! 

$ sigma Co-Ti	 
  PARAMETER G(SIGMA,CO:TI:TI;0)  298.15  +5000
     +0.533*GHSERCO#+0.333*GHSERTI#+0.134*GHSERTI#; 6000 N  !      
  PARAMETER G(SIGMA,CO:CO:TI;0)  298.15  +5000
     +0.533*GHSERCO#+0.333*GHSERCO#+0.134*GHSERTI#; 6000 N  !                       
  PARAMETER G(SIGMA,TI:CO:TI;0)  298.15  +5000
     +0.533*GHSERTI#+0.333*GHSERCO#+0.134*GHSERTI#; 6000 N  !  	 
	 
$ sigma Co-W						  
  PARAMETER G(SIGMA,CO:CO:W;0)  298.15  +5000
     +0.533*GHSERCO#+0.333*GHSERCO#+0.134*GHSERWW#; 6000 N  !      
  PARAMETER G(SIGMA,W:CO:W;0)  298.15  +5000
     +0.533*GHSERWW#+0.333*GHSERCO#+0.134*GHSERWW#; 6000 N  !    

$ sigma ni-ta
  PARAMETER G(SIGMA,NI:TA:TA;0)  298.15  +5000
     +0.533*GHSERNI#+0.333*GHSERTA#+0.134*GHSERTA#; 6000 N  !      
  PARAMETER G(SIGMA,NI:NI:TA;0)  298.15  +5000
     +0.533*GHSERNI#+0.333*GHSERNI#+0.134*GHSERTA#; 6000 N  !                       
  PARAMETER G(SIGMA,TA:NI:TA;0)  298.15  +5000
     +0.533*GHSERTA#+0.333*GHSERNI#+0.134*GHSERTA#; 6000 N  !      
                       
				                   						  
						  
$ sigma Ni-Ti 						  
  PARAMETER G(SIGMA,NI:TI:TI;0)  298.15  +5000
     +0.533*GHSERNI#+0.333*GHSERTI#+0.134*GHSERTI#; 6000 N  !      
  PARAMETER G(SIGMA,NI:NI:TI;0)  298.15  +5000
     +0.533*GHSERNI#+0.333*GHSERNI#+0.134*GHSERTI#; 6000 N  !                       
  PARAMETER G(SIGMA,TI:NI:TI;0)  298.15  +5000
     +0.533*GHSERTI#+0.333*GHSERNI#+0.134*GHSERTI#; 6000 N  !  	 
	 
$ sigma NI-W	 
   PARAMETER G(SIGMA,NI:NI:W;0)  298.15  +5000
     +0.533*GHSERNI#+0.333*GHSERNI#+0.134*GHSERWW#; 6000 N  !  
	
$ sigma Re-ta  
$ Present work:Modification 
$ 2002Zhou
$ 2002Zhou is based on 2000Liu
   PARAMETER G(SIGMA,TA:RE:TA;0)  298.15  +3333.33
     +0.533*GHSERTA#+0.333*GFCCRE#+0.134*GHSERTA#; 6000 N  !   
   PARAMETER G(SIGMA,RE:RE:TA;0)  298.15  +27457.1
     +0.533*GBCCRE#+0.333*GFCCRE#+0.134*GHSERTA#; 6000 N  !	 
	
	 
   PARAMETER G(SIGMA,RE:TA:TA;0)  298.15  +0
     +0.533*GBCCRE#+0.333*GFCCTA#+0.134*GHSERTA#; 6000 N  !      
$ Only G(SIGMA,RE,TA:RE:TA;0) was revised in the present work
   PARAMETER G(SIGMA,RE,TA:RE:TA;0) 298.15 -143805.6; 6000 N !

	 

	 
$ sigma Re-ti   						  
  PARAMETER G(SIGMA,RE:TI:TI;0)  298.15  +5000
     +0.533*GHSERRE#+0.333*GHSERTI#+0.134*GHSERTI#; 6000 N  !      
  PARAMETER G(SIGMA,RE:RE:TI;0)  298.15  +5000
     +0.533*GHSERRE#+0.333*GHSERRE#+0.134*GHSERTI#; 6000 N  !                       
  PARAMETER G(SIGMA,TI:RE:TI;0)  298.15  +5000
     +0.533*GHSERTI#+0.333*GHSERRE#+0.134*GHSERTI#; 6000 N  !                            
	
$ sigma Re-W  	
$ 2002Zhou
  PARAMETER G(SIGMA,RE:RE:W;0)  298.15  -23304.9+3.7967*T
     +0.533*GBCCRE#+0.333*GFCCRE#+0.134*GHSERWW#; 6000 N  !      
  PARAMETER G(SIGMA,W:RE:W;0)  298.15  -6431.1-3.6532*T
     +0.533*GHSERWW#+0.333*GFCCRE#+0.134*GHSERWW#; 6000 N  ! 		

  PARAMETER G(SIGMA,RE,W:RE:W;0) 298.15 6843.5; 6000 N !
	 
	 
	 
	    	 
$ sigma ta-ti 	 
   PARAMETER G(SIGMA,TI:TA:TA;0)  298.15  +5000
     +.533*GHSERTI#+.467*GHSERTA#;   6000   N !
   PARAMETER G(SIGMA,TA:TI:TA;0)  298.15  +5000
     +.667*GHSERTA#+.333*GHSERTI#;   6000   N !
   PARAMETER G(SIGMA,TI:TI:TA;0)  298.15  +5000
     +.866*GHSERTI#+.134*GHSERTA#;   6000   N !
   PARAMETER G(SIGMA,TA:TA:TI;0)  298.15  +5000
     +.866*GHSERTA#+.134*GHSERTI#;   6000   N !
   PARAMETER G(SIGMA,TI:TA:TI;0)  298.15  +5000
     +.333*GHSERTA#+.667*GHSERTI#;   6000   N !
   PARAMETER G(SIGMA,TA:TI:TI;0)  298.15  +5000
     +.533*GHSERTA#+.467*GHSERTI#;   6000   N !	 
	  	  	    
	 				
				
$ sigma ta-w
   PARAMETER G(SIGMA,TA:TA:W;0)  298.15  +5000
     +0.533*GHSERTA#+0.333*GHSERTA#+0.134*GHSERWW#; 6000 N  !  
   PARAMETER G(SIGMA,W:TA:W;0)  298.15  +5000
     +0.533*GHSERWW#+0.333*GHSERTA#+0.134*GHSERWW#; 6000 N  !     
   PARAMETER G(SIGMA,W:TA:TA;0)  298.15  +5000
     +0.533*GHSERWW#+0.333*GHSERTA#+0.134*GHSERTA#; 6000 N  !      
   
$ sigma ti-w   
   PARAMETER G(SIGMA,TI:TI:W;0)  298.15  +5000
     +0.533*GHSERTI#+0.333*GHSERTI#+0.134*GHSERWW#; 6000 N  !  
   PARAMETER G(SIGMA,W:TI:W;0)  298.15  +5000
     +0.533*GHSERWW#+0.333*GHSERTI#+0.134*GHSERWW#; 6000 N  !     
   PARAMETER G(SIGMA,W:TI:TI;0)  298.15  +5000
     +0.533*GHSERWW#+0.333*GHSERTI#+0.134*GHSERTI#; 6000 N  !      
	 
						  
						 						  
$ sigma al-co-ta
   PARAMETER G(SIGMA,AL:CO:TA;0) 298.15  +5000
     +0.533*GHSERAL#+0.333*GHSERCO#+0.134*GHSERTA#; 6000 N  ! 
   PARAMETER G(SIGMA,CO:AL:TA;0) 298.15  +5000
     +0.533*GHSERCO#+0.333*GHSERAL#+0.134*GHSERTA#; 6000 N  ! 						  
						  
$ sigma al-co-ti
   PARAMETER G(SIGMA,AL:CO:TI;0) 298.15  +5000
     +0.533*GHSERAL#+0.333*GHSERCO#+0.134*GHSERTI#; 6000 N  ! 
   PARAMETER G(SIGMA,CO:AL:TI;0) 298.15  +5000
     +0.533*GHSERCO#+0.333*GHSERAL#+0.134*GHSERTI#; 6000 N  !		
	 
$ sigma al-co-w						  
   PARAMETER G(SIGMA,AL:CO:W;0) 298.15  +5000
     +0.533*GHSERAL#+0.333*GHSERCO#+0.134*GHSERWW#; 6000 N  !   
   PARAMETER G(SIGMA,CO:AL:W;0) 298.15  +5000
     +0.533*GHSERCO#+0.333*GHSERAL#+0.134*GHSERWW#; 6000 N  !    						  
	
$ sigma al-ni-ta
   PARAMETER G(SIGMA,AL:NI:TA;0) 298.15  +5000
     +0.533*GHSERAL#+0.333*GHSERNI#+0.134*GHSERTA#; 6000 N  ! 
   PARAMETER G(SIGMA,NI:AL:TA;0) 298.15  +5000
     +0.533*GHSERNI#+0.333*GHSERAL#+0.134*GHSERTA#; 6000 N  ! 
$ sigma al-ni-ti
   PARAMETER G(SIGMA,AL:NI:TI;0) 298.15  +5000
     +0.533*GHSERAL#+0.333*GHSERNI#+0.134*GHSERTI#; 6000 N  ! 
   PARAMETER G(SIGMA,NI:AL:TI;0) 298.15  +5000
     +0.533*GHSERNI#+0.333*GHSERAL#+0.134*GHSERTI#; 6000 N  !   
	
$ sigma al-ni-w
   PARAMETER G(SIGMA,AL:NI:W;0) 298.15  +5000
     +0.533*GHSERAL#+0.333*GHSERNI#+0.134*GHSERWW#; 6000 N  !   
   PARAMETER G(SIGMA,NI:AL:W;0) 298.15  +5000
     +0.533*GHSERNI#+0.333*GHSERAL#+0.134*GHSERWW#; 6000 N  !    
  
$ sigma al-re-ta  	
   PARAMETER G(SIGMA,AL:RE:TA;0) 298.15  +5000
     +0.533*GHSERAL#+0.333*GHSERRE#+0.134*GHSERTA#; 6000 N  ! 
   PARAMETER G(SIGMA,RE:AL:TA;0) 298.15  +5000
     +0.533*GHSERRE#+0.333*GHSERAL#+0.134*GHSERTA#; 6000 N  !  
 	
$ sigma al-re-ti	
   PARAMETER G(SIGMA,AL:RE:TI;0) 298.15  +5000
     +0.533*GHSERAL#+0.333*GHSERRE#+0.134*GHSERTI#; 6000 N  ! 
   PARAMETER G(SIGMA,RE:AL:TI;0) 298.15  +5000
     +0.533*GHSERRE#+0.333*GHSERAL#+0.134*GHSERTI#; 6000 N  !  
$ sigma al-re-w 	
   PARAMETER G(SIGMA,AL:RE:W;0) 298.15  +5000
     +0.533*GHSERAL#+0.333*GHSERRE#+0.134*GHSERWW#; 6000 N  !   
   PARAMETER G(SIGMA,RE:AL:W;0) 298.15  +5000
     +0.533*GHSERRE#+0.333*GHSERAL#+0.134*GHSERWW#; 6000 N  !    
   	
$ sigma al-ta-ti					   
   PARAMETER G(SIGMA,AL:TI:TA;0)  298.15  
     +.533*GHSERAL#+.134*GHSERTA#+.333*GHSERTI#;   6000   N !   
   PARAMETER G(SIGMA,AL:TA:TI;0)  298.15  
     +.533*GHSERAL#+.333*GHSERTA#+.134*GHSERTI#; 6000 N !
   PARAMETER G(SIGMA,TA:AL:TI;0)  298.15  
     +.333*GHSERAL#+.533*GHSERTA#+.134*GHSERTI#; 6000 N !
   PARAMETER G(SIGMA,TI:AL:TA;0) 298.15 -29000+2.8*T
     +.533*GHSERTI#+.134*GHSERTA#+.333*GHSERAL#;   6000 N !
   PARAMETER G(SIGMA,AL,TI:AL:TA;0)  298.15 -44720+32.571*T; 6000   N   ! 

	 
$ sigma al-ta-w    
   PARAMETER G(SIGMA,AL:TA:W;0) 298.15  +5000
     +0.533*GHSERAL#+0.333*GHSERTA#+0.134*GHSERWW#; 6000 N  ! 
   PARAMETER G(SIGMA,TA:AL:W;0) 298.15  +5000
     +0.533*GHSERTA#+0.333*GHSERAL#+0.134*GHSERWW#; 6000 N  !  
   PARAMETER G(SIGMA,W:AL:TA;0) 298.15  +5000
     +0.533*GHSERWW#+0.333*GHSERAL#+0.134*GHSERTA#; 6000 N  ! 
	 
$ sigma al-TI-w	 
   PARAMETER G(SIGMA,AL:TI:W;0) 298.15  +5000
     +0.533*GHSERAL#+0.333*GHSERTI#+0.134*GHSERWW#; 6000 N  !  
   PARAMETER G(SIGMA,TI:AL:W;0) 298.15  +5000
     +0.533*GHSERTI#+0.333*GHSERAL#+0.134*GHSERWW#; 6000 N  ! 
   PARAMETER G(SIGMA,W:AL:TI;0) 298.15  +5000
     +0.533*GHSERWW#+0.333*GHSERAL#+0.134*GHSERTI#; 6000 N  !  		 
	 
	 
 
$ sigma co-ni-ta
   PARAMETER G(SIGMA,CO:NI:TA;0) 298.15  +5000
     +0.533*GHSERCO#+0.333*GHSERNI#+0.134*GHSERTA#; 6000 N  ! 	
   PARAMETER G(SIGMA,NI:CO:TA;0) 298.15  +5000
     +0.533*GHSERNI#+0.333*GHSERCO#+0.134*GHSERTA#; 6000 N  ! 	
	 
$ sigma co-ni-ti	
   PARAMETER G(SIGMA,CO:NI:TI;0) 298.15  +5000
     +0.533*GHSERCO#+0.333*GHSERNI#+0.134*GHSERTI#; 6000 N  ! 	
   PARAMETER G(SIGMA,NI:CO:TI;0) 298.15  +5000
     +0.533*GHSERNI#+0.333*GHSERCO#+0.134*GHSERTI#; 6000 N  ! 
	
$ sigma co-ni-W	
   PARAMETER G(SIGMA,CO:NI:W;0) 298.15  +5000
     +0.533*GHSERCO#+0.333*GHSERNI#+0.134*GHSERWW#; 6000 N  ! 	
   PARAMETER G(SIGMA,NI:CO:W;0) 298.15  +5000
     +0.533*GHSERNI#+0.333*GHSERCO#+0.134*GHSERWW#; 6000 N  ! 	
	
$ sigma co-RE-TA	
   PARAMETER G(SIGMA,CO:RE:TA;0) 298.15  +5000
     +0.533*GHSERCO#+0.333*GHSERRE#+0.134*GHSERTA#; 6000 N  ! 	
   PARAMETER G(SIGMA,RE:CO:TA;0) 298.15  +5000
     +0.533*GHSERRE#+0.333*GHSERCO#+0.134*GHSERTA; 6000 N  ! 		
	
$ sigma co-RE-TI	
   PARAMETER G(SIGMA,CO:RE:TI;0) 298.15  +5000
     +0.533*GHSERCO#+0.333*GHSERRE#+0.134*GHSERTI#; 6000 N  ! 	
   PARAMETER G(SIGMA,RE:CO:TI;0) 298.15  +5000
     +0.533*GHSERRE#+0.333*GHSERCO#+0.134*GHSERTI; 6000 N  ! 	
	
$ sigma co-RE-W	
   PARAMETER G(SIGMA,CO:RE:W;0) 298.15  +5000
     +0.533*GHSERCO#+0.333*GHSERRE#+0.134*GHSERWW#; 6000 N  ! 	
   PARAMETER G(SIGMA,RE:CO:W;0) 298.15  +5000
     +0.533*GHSERRE#+0.333*GHSERCO#+0.134*GHSERWW#; 6000 N  ! 	
		
$ sigma co-TA-TI	
   PARAMETER G(SIGMA,TI:CO:TA;0) 298.15  +5000
     +0.533*GHSERTI#+0.333*GHSERCO#+0.134*GHSERTA#; 6000 N  !   
   PARAMETER G(SIGMA,CO:TI:TA;0) 298.15  +5000
     +0.533*GHSERCO#+0.333*GHSERTI#+0.134*GHSERTA#; 6000 N  !     
   PARAMETER G(SIGMA,TA:CO:TI;0) 298.15  +5000
     +0.533*GHSERTA#+0.333*GHSERCO#+0.134*GHSERTI#; 6000 N  !   
   PARAMETER G(SIGMA,CO:TA:TI;0) 298.15  +5000
     +0.533*GHSERCO#+0.333*GHSERTA#+0.134*GHSERTI#; 6000 N  !     

$ sigma co-TA-W
   PARAMETER G(SIGMA,W:CO:TA;0) 298.15  +5000
     +0.533*GHSERWW#+0.333*GHSERCO#+0.134*GHSERTA#; 6000 N  !    
   PARAMETER G(SIGMA,TA:CO:W;0) 298.15  +5000
     +0.533*GHSERTA#+0.333*GHSERCO#+0.134*GHSERWW#; 6000 N  !   
   PARAMETER G(SIGMA,CO:TA:W;0) 298.15  +5000
     +0.533*GHSERCO#+0.333*GHSERTA#+0.134*GHSERWW#; 6000 N  !   	 
	

$ sigma co-TI-W
   PARAMETER G(SIGMA,W:CO:TI;0) 298.15  +5000
     +0.533*GHSERWW#+0.333*GHSERCO#+0.134*GHSERTI#; 6000 N  !      
   PARAMETER G(SIGMA,TI:CO:W;0) 298.15  +5000
     +0.533*GHSERTA#+0.333*GHSERCO#+0.134*GHSERWW#; 6000 N  !   
   PARAMETER G(SIGMA,CO:TI:W;0) 298.15  +5000
     +0.533*GHSERCO#+0.333*GHSERTA#+0.134*GHSERWW#; 6000 N  !   	 
	

$ sigma NI-RE-TA
   PARAMETER G(SIGMA,NI:RE:TA;0) 298.15  +5000
     +0.533*GHSERNI#+0.333*GHSERRE#+0.134*GHSERTA#; 6000 N  !  
   PARAMETER G(SIGMA,RE:NI:TA;0) 298.15  +5000
     +0.533*GHSERRE#+0.333*GHSERNI#+0.134*GHSERTA#; 6000 N  ! 
	 
$ sigma NI-RE-TI	 
   PARAMETER G(SIGMA,NI:RE:TI;0) 298.15  +5000
     +0.533*GHSERNI#+0.333*GHSERRE#+0.134*GHSERTI#; 6000 N  !  
   PARAMETER G(SIGMA,RE:NI:TI;0) 298.15  +5000
     +0.533*GHSERRE#+0.333*GHSERNI#+0.134*GHSERTI#; 6000 N  !	 
	 
$ sigma NI-RE-W	 
   PARAMETER G(SIGMA,NI:RE:W;0) 298.15  +5000
     +0.533*GHSERNI#+0.333*GHSERRE#+0.134*GHSERWW#; 6000 N  !  
   PARAMETER G(SIGMA,RE:NI:W;0) 298.15  +5000
     +0.533*GHSERRE#+0.333*GHSERNI#+0.134*GHSERWW#; 6000 N  !	

$ sigma NI-TA-W	
   PARAMETER G(SIGMA,NI:TA:W;0) 298.15  +5000
     +0.533*GHSERNI#+0.333*GHSERTA#+0.134*GHSERWW#; 6000 N  !  
   PARAMETER G(SIGMA,TA:NI:W;0) 298.15  +5000
     +0.533*GHSERTA#+0.333*GHSERNI#+0.134*GHSERWW#; 6000 N  !  
   PARAMETER G(SIGMA,W:NI:TA;0) 298.15  +5000
     +0.533*GHSERWW#+0.333*GHSERNI#+0.134*GHSERTA#; 6000 N  !  
	
$ sigma NI-TA-TI	
   PARAMETER G(SIGMA,TI:NI:TA;0) 298.15  +5000
     +0.533*GHSERTI#+0.333*GHSERNI#+0.134*GHSERTA#; 6000 N  !   
   PARAMETER G(SIGMA,NI:TI:TA;0) 298.15  +5000
     +0.533*GHSERNI#+0.333*GHSERTI#+0.134*GHSERTA#; 6000 N  !     
   PARAMETER G(SIGMA,TA:NI:TI;0) 298.15  +5000
     +0.533*GHSERTA#+0.333*GHSERNI#+0.134*GHSERTI#; 6000 N  !   
   PARAMETER G(SIGMA,NI:TA:TI;0) 298.15  +5000
     +0.533*GHSERNI#+0.333*GHSERTA#+0.134*GHSERTI#; 6000 N  !     

	  
      
  
	
	
	
	
	
$ sigma NI-TI-W		
   PARAMETER G(SIGMA,NI:TI:W;0) 298.15  +5000
     +0.533*GHSERNI#+0.333*GHSERTI#+0.134*GHSERWW#; 6000 N  !  
   PARAMETER G(SIGMA,TI:NI:W;0) 298.15  +5000
     +0.533*GHSERTI#+0.333*GHSERNI#+0.134*GHSERWW#; 6000 N  !  
   PARAMETER G(SIGMA,W:NI:TI;0) 298.15  +5000
     +0.533*GHSERWW#+0.333*GHSERNI#+0.134*GHSERTI#; 6000 N  !  	
	
	
	
	
$ sigma RE-TA-TI	
   PARAMETER G(SIGMA,TI:RE:TA;0) 298.15  +5000
     +0.533*GHSERTI#+0.333*GHSERRE#+0.134*GHSERTA#; 6000 N  !   
   PARAMETER G(SIGMA,RE:TI:TA;0) 298.15  +5000
     +0.533*GHSERRE#+0.333*GHSERTI#+0.134*GHSERTA#; 6000 N  !     
   PARAMETER G(SIGMA,TA:RE:TI;0) 298.15  +5000
     +0.533*GHSERTA#+0.333*GHSERRE#+0.134*GHSERTI#; 6000 N  !   
   PARAMETER G(SIGMA,RE:TA:TI;0) 298.15  +5000
     +0.533*GHSERRE#+0.333*GHSERTA#+0.134*GHSERTI#; 6000 N  !     
	
$ sigma RE-TA-W	
   PARAMETER G(SIGMA,RE:TA:W;0) 298.15  +5000
     +0.533*GHSERRE#+0.333*GHSERTA#+0.134*GHSERWW#; 6000 N  !     	
   PARAMETER G(SIGMA,TA:RE:W;0) 298.15  +5000
     +0.533*GHSERTA+0.333*GHSERRE#+0.134*GHSERWW#; 6000 N  !	
   PARAMETER G(SIGMA,W:RE:TA;0) 298.15  +5000
     +0.533*GHSERWW+0.333*GHSERRE#+0.134*GHSERTA#; 6000 N  !	
$ sigma RE-TI-W		
   PARAMETER G(SIGMA,RE:TI:W;0) 298.15  +5000
     +0.533*GHSERRE#+0.333*GHSERTI#+0.134*GHSERWW#; 6000 N  !     	
   PARAMETER G(SIGMA,TI:RE:W;0) 298.15  +5000
     +0.533*GHSERTI+0.333*GHSERRE#+0.134*GHSERWW#; 6000 N  !	
   PARAMETER G(SIGMA,W:RE:TI;0) 298.15  +5000
     +0.533*GHSERWW+0.333*GHSERRE#+0.134*GHSERTI#; 6000 N  !	

$ sigma TA-TI-W		 
	
   PARAMETER G(SIGMA,TA:TI:W;0) 298.15  +5000
     +0.533*GHSERTA#+0.333*GHSERTI#+0.134*GHSERWW#; 6000 N  ! 	
   PARAMETER G(SIGMA,TI:TA:W;0) 298.15  +5000
     +0.533*GHSERTI+0.333*GHSERTA#+0.134*GHSERWW#; 6000 N  !		
   PARAMETER G(SIGMA,W:TA:TI;0) 298.15  +5000
     +0.533*GHSERWW+0.333*GHSERTA#+0.134*GHSERTI#; 6000 N  !		
   PARAMETER G(SIGMA,W:TI:TA;0) 298.15  +5000
     +0.533*GHSERWW+0.333*GHSERTI#+0.134*GHSERTA#; 6000 N  !	
	
	
 
 
 
 
 
 
 PHASE C14_LAVES  %  3 4   2   6 !
   CONSTITUENT C14_LAVES  :CO,TA : CO,TA : CO,TA :  !
   
$------------------------------------------------------------------------   	 
$------------------- 5 Description for "pure"---------------------------- 
$------------------------------------------------------------------------ 
   
$------------------- 5.1 LIQUID------------------------------------------
$------------------------------------------------------------------------   
$ LIQUID     
   PARAMETER G(LIQUID,AL;0) 298.15 +GLIQAL#; 6000 N REF0 !
   PARAMETER G(LIQUID,CO;0) 298.15 +GLIQCO#; 6000 N REF0 !
   PARAMETER G(LIQUID,NI;0) 298.15 +GLIQNI#; 6000 N REF0 !
   PARAMETER G(LIQUID,W;0) 298.15 +GLIQWW#; 6000 N REF0 !
   PARAMETER G(LIQUID,TA;0) 298.15 +GLIQTA#; 6000 N REF0 !
   PARAMETER G(LIQUID,TI;0) 298.15 +GLIQTI#; 6000 N REF0 !   
   PARAMETER G(LIQUID,V;0)  298.15 +GLIQVV#; 4000 N REF3 !   
   PARAMETER G(LIQUID,RE;0) 298.15 +GLIQRE#; 6000 N REF3 !
   PARAMETER G(LIQUID,RU;0) 298.15 +GLIQRU#; 6000 N  !   
$------------------- 5.2 Bcc_A2------------------------------------------
$------------------------------------------------------------------------   
$$$$$$$$$$$$$$$$$$$$$$$$$$$$$$$$$$$$$$$$$$$$$$$$$$$$$$$$$$$$$$$$$$$$ 
   PARAMETER G(BCC_A2,VA:VA;0) 298.15 30*T; 6000 N! 
$$$$$$$$$$$$$$$$$$$$$$$$$$$$$$$$$$$$$$$$$$$$$$$$$$$$$$$$$$$$$$$$$$$$  

   PARAMETER G(BCC_A2,AL:VA;0)            298.15 +GBCCAL#; 6000 N REF3 !
   PARAMETER G(BCC_A2,CO:VA;0)            298.15 +GBCCCO#; 6000 N REF3 !
   PARAMETER TC(BCC_A2,CO:VA;0)           298.15 +1450; 6000 N REF3 !
   PARAMETER BMAGN(BCC_A2,CO:VA;0)        298.15 +1.35; 6000 N REF3 !
   PARAMETER G(BCC_A2,NI:VA;0)            298.15 +GBCCNI#; 6000 N REF3 !
   PARAMETER TC(BCC_A2,NI:VA;0)           298.15 +575; 6000 N REF2 !
   PARAMETER BMAGN(BCC_A2,NI:VA;0)        298.15 +.85; 6000 N REF2 !
   PARAMETER G(BCC_A2,TA:VA;0)            298.15 +GHSERTA#; 6000 N REF1 !
   PARAMETER G(BCC_A2,TI:VA;0)            298.15 +GBCCTI#; 4000 N REF3 !     
   PARAMETER G(BCC_A2,W:VA;0)  298.15  +GHSERWW#;   6000   N !     
   PARAMETER G(BCC_A2,V:VA;0)             298.15 +GHSERVV#; 4000 N REF1 !
   PARAMETER G(BCC_A2,RE:VA;0)            298.15 +GBCCRE#; 6000 N  !
   PARAMETER G(BCC_A2,RU:VA;0)            298.15 +GBCCRU#; 6000 N  !   
$ elements,VA interaction PARAMETERs,   
$ NI,VA from present work, from the assement of Al-Ni system   
   PARAMETER G(BCC_A2,NI,VA:VA;0)  298.15 +1.43853507E+05; 6000 N   !
$ Co,VA and Al,Co from 2013Stein,from the assesemtn of Al-Ni and AL-Co systems
   PARAMETER G(BCC_A2,AL,VA:VA;0)  298.15 46912;   6000  N  !
   PARAMETER G(BCC_A2,CO,VA:VA;0)  298.15 126184;   6000  N  ! 
$-----------------------------------------------  
$$$$$ temp. added without assessment 
$$ 2009Keyzer
  PARAMETER G(BCC_A2,TI,VA:VA;0)  298.15  80000; 6000 N !
  
  
  PARAMETER G(BCC_A2,W,VA:VA;0)  298.15  150000; 6000 N !
  PARAMETER G(BCC_A2,Ta,VA:VA;0)  298.15  150000; 6000 N !
$---------------------------------------------------------------  
$ from 2001Dupin,  not used
$$$$$$$$$$$$$$$$$$$$$$$$$$$$$$$$$$$$$$$$$$$$$$$$$$$$$$$$$$$$$$$$$$$$$
$ in this version:
$ G(BCC_A2,element,VA:VA;0) are all set to a large constant value
$ G(BCC_B2,element,VA:VA;0) are all set to 0 
$$$$$$$$$$$$$$$$$$$$$$$$$$$$$$$$$$$$$$$$$$$$$$$$$$$$$$$$$$$$$$$$$$$$$
$   PARAMETER G(BCC_A2,AL,VA:VA;0) 298.15 +B2ALVA#+LB2ALVA#; 6000 N REF8 !  
$   PARAMETER G(BCC_A2,CO,VA:VA;0)  298.15 +B2COVA#+LB2COVA#; 6000 N REF29 !
$   PARAMETER G(BCC_A2,NI,VA:VA;0)  298.15 +B2NIVA#+LB2NIVA#; 6000 N  REF8 ! 



$------------------- 5.3 FCC_A1------------------------------------------
$------------------------------------------------------------------------  
   PARAMETER G(FCC_A1,AL:VA;0)     298.15 +GHSERAL#; 6000 N REF3 !
$   PARAMETER V0(FCC_A1,AL:VA;0)    298.15 +1.0162E-05; 6000 N REF0 !
   PARAMETER G(FCC_A1,CO:VA;0)     298.15 +GFCCCO#; 6000 N REF18 !
   PARAMETER TC(FCC_A1,CO:VA;0)    298.15 +1396; 6000 N REF18 !
   PARAMETER BMAGN(FCC_A1,CO:VA;0) 298.15 +1.35; 6000 N REF18 !
$   PARAMETER V0(FCC_A1,CO:VA;0)    298.15 +6.67741E-06; 6000 N REF0 !
   PARAMETER G(FCC_A1,NI:VA;0)     298.15 +GHSERNI#; 6000 N REF3 !
   PARAMETER TC(FCC_A1,NI:VA;0)    298.15 +633; 6000 N REF2 !
   PARAMETER BMAGN(FCC_A1,NI:VA;0) 298.15 +.52; 6000 N REF2 !
$   PARAMETER V0(FCC_A1,NI:VA;0)    298.15 +6.69108E-06; 6000 N REF0 !
   PARAMETER G(FCC_A1,TA:VA;0)            298.15 +GFCCTA#; 6000 N REF3 !
   PARAMETER G(FCC_A1,TI:VA;0)            298.15 +GFCCTI#; 4000 N REF3 !
   PARAMETER G(FCC_A1,W:VA;0)            298.15 +GFCCWW#; 6000 N REF3 !
   PARAMETER G(FCC_A1,V:VA;0)             298.15 +GFCCVV#; 4000 N REF3 !   
   PARAMETER G(FCC_A1,RE:VA;0)            298.15 +GFCCRE#; 6000 N REF3 !
   PARAMETER G(FCC_A1,RU:VA;0)            298.15 +GFCCRU#; 6000 N !

   
   
$   PARAMETER G(FCC_A1,VA:VA;0)     298.15 30*T; 6000 N  !
   
   
   
$------------------- 5.4 Hcp_A3------------------------------------------
$------------------------------------------------------------------------     
   
   PARAMETER G(HCP_A3,AL:VA;0)            298.15 +GHCPAL#; 6000 N REF3 !
   PARAMETER G(HCP_A3,CO:VA;0)            298.15 +GHSERCO#; 6000 N REF3 !
   PARAMETER TC(HCP_A3,CO:VA;0)           298.15 +1396; 6000 N REF3 !
   PARAMETER BMAGN(HCP_A3,CO:VA;0)        298.15 +1.35; 6000 N REF3 !
   PARAMETER G(HCP_A3,NI:VA;0)            298.15 +GHCPNI#; 6000 N REF18 !
   PARAMETER TC(HCP_A3,NI:VA;0)           298.15 +633; 6000 N REF23 !
   PARAMETER BMAGN(HCP_A3,NI:VA;0)        298.15 +.52; 6000 N REF23 !
   PARAMETER G(HCP_A3,TA:VA;0)            298.15 +GHCPTA#; 6000 N REF3 !
   PARAMETER G(HCP_A3,TI:VA;0)            298.15 +GHSERTI#; 4000 N REF1 !  
   PARAMETER G(HCP_A3,W:VA;0)             298.15 +GHCPWW#;   6000   N REF0 !
   PARAMETER G(HCP_A3,V:VA;0)             298.15 +GHCPVV#; 4000 N REF3 ! 
   PARAMETER G(HCP_A3,RE:VA;0)            298.15 +GHSERRE#; 6000 N REF3 !    
   PARAMETER G(HCP_A3,RU:VA;0)            298.15 +GHSERRU#; 6000 N REF3 !    
  
$------------------- 5.5 Bcc_B2------------------------------------------
$------------------------------------------------------------------------  
  
$$$$$$ A:A are ALl set to 0.   
$    PARAMETER G(BCC_B2,AL:AL:VA;0)  298.15 0; 6000 N ! 
$	 PARAMETER G(BCC_B2,CO:CO:VA;0)  298.15 0; 6000 N !
$    PARAMETER G(BCC_B2,NI:NI:VA;0)  298.15 0; 6000 N !
	
$    PARAMETER G(BCC_B2,VA:VA:VA;0)  298.15 0; 6000 N !
	
$$$$$$$ A:VA and Va:A. 
$   PARAMETER G(BCC_B2,AL:VA:VA;0)  298.15 0.5*B2ALVA#-0.5*LB2ALVA#; 6000 N !
$   PARAMETER G(BCC_B2,VA:AL:VA;0)  298.15 0.5*B2ALVA#-0.5*LB2ALVA#; 6000 N !
$   PARAMETER G(BCC_B2,NI:VA:VA;0)  298.15 0.5*B2NIVA#-0.5*LB2NIVA#; 6000 N !
$   PARAMETER G(BCC_B2,VA:NI:VA;0)  298.15 0.5*B2NIVA#-0.5*LB2NIVA#; 6000 N !
$   PARAMETER G(BCC_B2,CO:VA:VA;0)  298.15 0.5*B2COVA#-0.5*LB2COVA#; 6000 N !
$   PARAMETER G(BCC_B2,VA:CO:VA;0)  298.15 0.5*B2COVA#-0.5*LB2COVA#; 6000 N !		
$$$$$ 2001Davydov	
   PARAMETER G(BCC_B2,VA:TI:VA;0)  298.15  75000; 6000 N !
   PARAMETER G(BCC_B2,TI:VA:VA;0)  298.15  75000; 6000 N !   

$$$$$ 2009Keyzer	

$   PARAMETER G(BCC_B2,TI:VA:VA;0) 298.15 60000;  6000 N !
$   PARAMETER G(BCC_B2,VA:TI:VA;0) 298.15 60000;  6000 N !	
	
	
$------------------- 5.6 L12_FCC-----------------------------------------
$------------------------------------------------------------------------ 

$$$$$$
	
$   PARAMETER G(L12_FCC,AL:AL:VA;0) 298.15 +0; 6000 N !
$   PARAMETER G(L12_FCC,CO:CO:VA;0) 298.15 +0; 6000 N !
$   PARAMETER G(L12_FCC,NI:NI:VA;0) 298.15 +0; 6000 N !
$   PARAMETER G(L12_FCC,TI:TI:VA;0) 298.15 +0; 6000 N !  
$   PARAMETER G(L12_FCC,VA:VA:VA;0) 298.15 +0; 6000 N !
   
$------------------- 5.6 LAVES phases------------------------------------
$------------------------------------------------------------------------ 	
	
$	From CO-Ta present work, DFT result
   PARAMETER G(C15_LAVES,CO:CO;0)  298.15  +3*GHSERCO#+57700.428561; 6000 N !
$   PARAMETER G(C15_LAVES,CO:CO;0)  298.15  +3*GHSERCO#+15000; 6000 N !   
   PARAMETER G(C15_LAVES,TA:TA;0)  298.15 +33496.415661+3*GHSERTA#; 6000 
  N REF6 !   
   PARAMETER G(C15_LAVES,TI:TI;0)  298.15  +50000+3*GHSERTI#;   6000 N  !
$   PARAMETER G(C15_LAVES,TI:TI;0)  298.15  +15000+3*GHSERTI#;   6000 N  !

$	From CO-Ta present work, DFT result   
   PARAMETER G(C36_LAVES,CO:CO:CO;0)  298.15 
 	 +419592.957000+24*GHSERCO#; 6000 N  ! 
$	 +150000+24*GHSERCO#; 6000 N  ! 
   PARAMETER G(C36_LAVES,TA:TA:TA;0)      298.15 
      +251652.959+24*GHSERTA#; 6000 N REF6 !	 
   PARAMETER G(C36_LAVES,TI:TI:TI;0)  298.15 
     +150000+24*GHSERTI#; 6000 N   !      	
$ present work
   PARAMETER G(C14_LAVES,CO:CO:CO;0) 298.15 +196212.892+12*GHSERCO#; 6000 N !
   PARAMETER G(C14_LAVES,TA:TA:TA;0) 298.15 +116044.028+12*GHSERTA#; 6000 N !	 

$Present work for CO-Ta
   PARAMETER G(C16_MXTA2,CO:CO;0)  298.15 +49098.185155+GHSERCO#; 6000 N REF44 !
$ 2009Zhou   for Ni-Ta
   PARAMETER G(C16_MXTA2,TA:TA;0) 298.15 +GHSERTA#+50880; 6000 N REF:0 !
   PARAMETER G(C16_MXTA2,NI:NI;0) 298.15 +26770+GHSERNI#; 6000 N REF:0 !

	 	
$$$ 2010Wit	
   PARAMETER G(DO22,AL:AL;0) 298.15 20000+GHSERAL#; 6000 N !

   PARAMETER G(DO22,TI:TI;0)  298.15  +20000+1*GHSERTI#;   6000     N !	

   
$$$$ 2009Zhou_CALphad   
   PARAMETER G(NI2TA,NI:NI;0) 298.15 +7910+GHSERNI#; 6000 N REF:0 !
   PARAMETER G(NI2TA,TA:TA;0) 298.15 +10490+GHSERTA#; 6000 N REF:0 !
	
   PARAMETER G(DOa,TA:TA;0) 298.15 +30800+GHSERTA#; 6000 N REF:0 !
   PARAMETER G(DOa,NI:NI;0) 298.15 2840+GHSERNI; 6000 N REF:0 !

   PARAMETER G(PT3TA,TA:TA;0) 298.15 +29320+GHSERTA#; 6000 N REF:0 !
   PARAMETER G(PT3TA,NI:NI;0) 298.15 3500+GHSERNI; 6000 N REF:0 !
   
$    Co_Mu is from Co-W present work, 
$    DFT calculation from Oleg without considering MAGNETIC
    PARAMETER G(MU,CO:CO:CO:CO;0) 298.15  554290.8
	  +13*GHSERCO#; 6000 N !
$ 	Ta_Mu is revised based on '2009Zhou_CALPHAD 33_Ni-Ta and Ni-Mo-Ta'
$ 2009Zhou used "+6*GHSERTA#+7*GFCCTA#+221650", which is 
$        333650+11.9*T+1*GHSERTA#+6*GHSERTA#+4*GHSERTA+2*GHSERTA
$ Co-Ta present work, DFT result is 
$      135954.541671+1*GHSERTA#+6*GHSERTA#+4*GHSERTA+2*GHSERTA
$ we take 350000+13*GHSERTA# 
$   PARAMETER G(MU,TA:TA:TA:TA;0) 298.15 +6*GHSERTA#+7*GFCCTA#+221650;
$     6000 N REF:0 !   
$     PARAMETER G(MU,TA:TA:TA:TA;0) 298.15  135954.541671
$     +1*GHSERTA#+6*GHSERTA#+4*GHSERTA+2*GHSERTA; 6000 N !	 
$    PARAMETER G(MU,TA:TA:TA:TA;0) 298.15  333650+11.9*T
$     +1*GHSERTA#+6*GHSERTA#+4*GHSERTA+2*GHSERTA; 6000 N !
    PARAMETER G(MU,TA:TA:TA:TA;0) 298.15  350000
     +1*GHSERTA#+6*GHSERTA#+4*GHSERTA+2*GHSERTA; 6000 N !	 
	 
$ W_Mu is from Co-W present work, DFT calculation without considering MAGNETIC
    PARAMETER G(MU,W:W:W:W;0) 2.9815E+02  433470.5
      +13*GHSERWW#; 6.0E+03 N !     

	  
	  
   PARAMETER G(ETA_AL2TI,AL:AL;0) 298.15  +3*GHSERAL#+15000;   6000 N !
   PARAMETER G(ETA_AL2TI,TA:TA;0) 298.15 +15000+3*GHSERTA#;   6000 N !
   PARAMETER G(ETA_AL2TI,TI:TI;0) 298.15  +3*GHSERTI#+15000;   6000 N !

   PARAMETER G(EPSILON_L,AL:AL;0)  298.15  +80000+4*GHSERAL#;   6000   N !
   PARAMETER G(EPSILON_L,TI:TI;0)  298.15  +80000+4*GHSERTI#;    6000   N !
   PARAMETER G(ZETA_AL5TI2,AL:AL;0) 298.15 +60000+7*GHSERAL#; 6000   N !
   PARAMETER G(ZETA_AL5TI2,TA:TA;0) 298.15 +35000+7*GHSERTA#;  6000   N !
   PARAMETER G(ZETA_AL5TI2,TI:TI;0) 298.15 +55000+7*GHSERTI#;   6000   N !  
   PARAMETER G(KAPPA,AL:AL;0)  298.15  +GHSERAL#+3000;   6000 N ! 
   PARAMETER G(KAPPA,TA:TA;0)  298.15  +GHSERTA#+9000;   6000 N !
   PARAMETER G(KAPPA,TI:TI;0)  298.15  +GHSERTI#+3000;   6000 N !	  
	  
	  

   
   
$ 
   PARAMETER G(CHI,CO:CO;0) 298.15  +10000+GHSERCO; 6000 N !   
   

$------------------------------------------------------------------------   	 
$------------------- 6 Binary system-------------------------------------
$------------------------------------------------------------------------ 

$------------------------------------------------------------------
$                       6.1 Al-Co system                                            
$------------------------------------------------------------------ 
$2013Stein_Intermetallics 39_Al Co
$$$$$   Present work   
$ Present work is based on 2013Stein. The main problem of 2013Stein is the 
$ inverse miscibility gap(IMG) at about 5000 K. Considering 
$ the high melting point of W, We have to elminate the IMG. 
$   PARAMETER G(LIQUID,AL,CO;0)  298.15  -147230.296+31.9606846*T; 6000  N ! 
$   PARAMETER G(LIQUID,AL,CO;1)  298.15  -17918.1874+4.19343523*T; 6000  N ! 
$   PARAMETER G(LIQUID,AL,CO;2)  298.15  32792.1491-5.39528394*T;  6000  N ! 
   
   PARAMETER G(LIQUID,AL,CO;0)   298.15 -140962.8+27.1374*T; 6000 N  !
   PARAMETER G(LIQUID,AL,CO;1)   298.15 -32294.9+12.6454*T; 6000 N REF0 !
   PARAMETER G(LIQUID,AL,CO;2)   298.15 33074.5-3.40903*T; 6000 N REF0 !
  
$   PARAMETER G(AL9CO2,AL:CO;0) 298.15 -3.21213493E+05+4.71955636E+01*T
$                         +9*GHSERAL#+2*GHSERCO#; 6000 N !  
						 
$   PARAMETER G(AL13CO4,AL:CO;0) 298.15 -6.44473147E+05+1.14992515E+02*T
$                         +13*GHSERAL#+4*GHSERCO#; 6000 N ! 						 
 
$   PARAMETER G(AL3CO,AL:CO;0) 298.15 -1.61275200E+05+3.03575496E+01*T
$                         +3*GHSERAL#+1*GHSERCO#; 6000 N ! 
 
$   PARAMETER G(AL5CO2,AL:CO;0) 298.15    -3.22332591E+05+6.86236339E+01*T
$                         +5*GHSERAL#+2*GHSERCO#; 6000 N !

						 
						 
   PARAMETER G(AL13CO4,AL:CO;0)  298.15 -665447.3+127.7303*T
     +13*GHSERAL#+4*GHSERCO#; 6000 N REF0 !
   
   PARAMETER G(AL3CO,AL:CO;0)    298.15 -164646.8+32.1588*T
     +3*GHSERAL#+GHSERCO#; 6000 N REF0 !

   PARAMETER G(AL5CO2,AL:CO;0)      298.15 -322674.0+67.6931*T
     +5*GHSERAL#+2*GHSERCO#; 6000 N REF0 !

   PARAMETER G(AL9CO2,AL:CO;0)  298.15 -331715.9+53.6391*T
     +9*GHSERAL#+2*GHSERCO#; 6000 N REF0 !						 
					 
						 
   PARAMETER G(BCC_A2,AL,CO:VA;0) 298.15 +B2ALCO#+LB2ALCO#; 6000 N  !
   
   PARAMETER G(FCC_A1,AL,CO:VA;0)  298.15  -124200+17.24*T;   6000   N  !
   PARAMETER G(FCC_A1,AL,CO:VA;1)  298.15  0;   6000   N  !  
   PARAMETER G(FCC_A1,AL,CO:VA;2)  298.15  28740;   6000   N  ! 
 
   PARAMETER TC(FCC_A1,AL,CO:VA;0)  298.15  -1500;   6000   N  !
   PARAMETER TC(FCC_A1,AL,CO:VA;1)  298.15  650;   6000   N  !
   PARAMETER BMAGN(FCC_A1,AL,CO:VA;0)  298.15  10;   6000  N !  
   
$$$ 
$   PARAMETER TC(HCP_A3,AL,CO:VA;0)        298.15 -1830; 6000 N REF27 !
$   PARAMETER TC(HCP_A3,AL,CO:VA;1)        298.15 +970; 6000 N REF27 !
$   PARAMETER BMAGN(HCP_A3,AL,CO:VA;0)     298.15 +10; 6000 N REF27 !    
   
   
   
$$$$---- B2 end-member  -----  
$$$$$ present work   
    PARAMETER G(BCC_B2,AL:CO:VA;0) 298.15 +4*UBALCO#; 6000 N ! 
    PARAMETER G(BCC_B2,CO:AL:VA;0) 298.15 +4*UBALCO#; 6000 N! 
    PARAMETER TC(BCC_B2,AL:CO:VA;0)  298.15  -1400;   6000   N !
    PARAMETER TC(BCC_B2,CO:AL:VA;0)  298.15  -1400;   6000   N ! 
  
    PARAMETER G(BCC_B2,CO,VA:AL:VA;0)  298.15 
	 -28079.0-38.4534*T;   6000  N  !
    PARAMETER G(BCC_B2,AL:CO,VA:VA;0)  298.15 
	 -28079.0-38.4534*T;   6000  N  !   
   

   PARAMETER G(L12_FCC,CO:AL:VA;0)    298.15   3*U1ALCO#; 6000 N !
   PARAMETER G(L12_FCC,AL:CO:VA;0)    298.15   3*U1ALCO#; 6000 N !
   PARAMETER G(L12_FCC,AL,CO:AL:VA;0) 298.15   6*U1ALCO#; 6000 N !
   PARAMETER G(L12_FCC,AL,CO:CO:VA;0) 298.15   6*U1ALCO#; 6000 N !  

$ The following L12 parameters  
$ Please notice that L(L12_FCC,*:AL,CO:VA;0) not only can represent
$    L(L12_FCC,AL:AL,CO:VA;0),L(L12_FCC,CO:AL,CO:VA;0) 
$    but aslo can represent 
$    L(L12_FCC,NI:AL,CO:VA;0), L(L12_FCC,W:AL,CO:VA;0)
$    These parameters are indeed ternary parameters.
    PARAMETER L(L12_FCC,*:AL,CO:VA;0) 298.15 +L04ALCO; 6000 N !
    PARAMETER L(L12_FCC,*:AL,CO:VA;1) 298.15 +L14ALCO; 6000 N !
    PARAMETER L(L12_FCC,AL,CO:*:VA;1) 298.15 +3*L14ALCO; 6000 N !
   
$   PARAMETER G(L12_FCC,AL,CO:AL:VA;1) 298.15   3*L14ALCO#; 6000 N !
$   PARAMETER G(L12_FCC,AL,CO:CO:VA;1) 298.15   3*L14ALCO#; 6000 N !  
$   PARAMETER L(L12_FCC,AL:AL,CO:VA;0) 298.15   +L04ALCO#; 6000 N !
$   PARAMETER L(L12_FCC,CO:AL,CO:VA;0) 298.15   +L04ALCO#; 6000 N !   
$   PARAMETER L(L12_FCC,AL:AL,CO:VA;1) 298.15   +L14ALCO#; 6000 N !
$   PARAMETER L(L12_FCC,CO:AL,CO:VA;1) 298.15   +L14ALCO#; 6000 N !   
   
   
$------------------------------------------------------------------
$                       6.2 AL-Ni system                                        
$------------------------------------------------------------------   
$$$$$ 2001Dupin_CALPHAD 25_ Al-Cr-Ni order-disorder    
$$$ revied bcc_2 and Al3Ni5 phases
$$$ Since G(BCC_A2,VA:VA;0) was set to 30*T in the present work
$$$ We have to revise the description of BCC_B2
   PARAMETER G(LIQUID,AL,NI;0) 298.15 -207109.28+41.31501*T; 6000 N REF7 !
   PARAMETER G(LIQUID,AL,NI;1) 298.15 -10185.79+5.8714*T; 6000 N REF7 !
   PARAMETER G(LIQUID,AL,NI;2) 298.15 +81204.81-31.95713*T; 6000 N REF7 !
   PARAMETER G(LIQUID,AL,NI;3) 298.15 +4365.35-2.51632*T; 6000 N REF7 !
   PARAMETER G(LIQUID,AL,NI;4) 298.15 -22101.64+13.16341*T; 6000 N REF7 !
   

   PARAMETER G(AL3NI1,AL:NI;0)            298.15 -48483.73+12.29913*T
     +.75*GHSERAL#+.25*GHSERNI#; 6000 N REF7 !

    
   PARAMETER G(AL3NI2,AL:AL:NI;0)         298.15 +5*GBCCAL#+GBCCNI#
     -39465.978+7.89525*T; 6000 N REF7 !
   PARAMETER G(AL3NI2,AL:NI:NI;0)         298.15 +3*GBCCAL#+3*GBCCNI#
     -427191.9+79.21725*T; 6000 N REF7 !
   PARAMETER G(AL3NI2,AL:AL:VA;0)  298.15 +5*GBCCAL#+30000-3*T; 6000 N REF7 !
   PARAMETER G(AL3NI2,AL:NI:VA;0)         298.15 +3*GBCCAL#+2*GBCCNI#
     -357725.92+68.322*T; 6000 N REF7 !
   PARAMETER G(AL3NI2,AL:AL,NI:*;0)  298.15 -193484.18+131.79*T; 6000 N  REF7 !
   PARAMETER G(AL3NI2,AL:*:NI,VA;0)  298.15 -22001.7+7.0332*T; 6000 N REF7 !

$ Present work   
   PARAMETER G(AL3NI5,AL:NI;0)            298.15 +.375*GHSERAL#  
	+.625*GHSERNI#-56452.9+7.7816*T; 6000 N REF7 ! 
$   PARAMETER G(AL3NI5,AL:NI;0)            298.15 +.375*GHSERAL#
$     +.625*GHSERNI#-55507.7594+7.2648103*T; 6000 N REF7 !
	 
   
   PARAMETER G(BCC_A2,AL,NI:VA;0) 298.15 +B2ALNI#+LB2ALNI#; 6000 N  REF8 !   
   
   PARAMETER TC(FCC_A1,AL,NI:VA;0)        298.15 -1112; 6000 N REF7 !
   PARAMETER TC(FCC_A1,AL,NI:VA;1)        298.15 +1745; 6000 N REF7 !
   PARAMETER G(FCC_A1,AL,NI:VA;0) 298.15 -162407.75+16.212965*T; 6000 N REF7 !
   PARAMETER G(FCC_A1,AL,NI:VA;1) 298.15 +73417.798-34.914168*T; 6000 N REF7 !
   PARAMETER G(FCC_A1,AL,NI:VA;2) 298.15 +33471.014-9.8373558*T; 6000 N REF7 !
   PARAMETER G(FCC_A1,AL,NI:VA;3) 298.15 -30758.01+10.25267*T; 6000 N REF7 !   

$ Present work     
   PARAMETER G(BCC_B2,AL:NI:VA;0)  298.15 +GB2ALNI#; 6000 N !
   PARAMETER G(BCC_B2,NI:AL:VA;0)  298.15 +GB2ALNI#; 6000 N !    
   PARAMETER L(BCC_B2,NI,VA:AL:VA;0) 298.15 -88983.8-17.7662*T; 6000 N !
   PARAMETER L(BCC_B2,AL:NI,VA:VA;0) 298.15 -88983.8-17.7662*T; 6000 N !



   
$$$$----  L12 end-member  ----
   PARAMETER G(L12_FCC,AL:NI:VA;0)     298.15   3*U1ALNI#; 6000 N !
   PARAMETER G(L12_FCC,NI:AL:VA;0)     298.15   3*U1ALNI#; 6000 N !   
   PARAMETER G(L12_FCC,AL,NI:AL:VA;0)  298.15   6*U1ALNI#; 6000 N !
   PARAMETER G(L12_FCC,AL,NI:NI:VA;0)   298.15   6*U1ALNI#; 6000 N ! 

    PARAMETER L(L12_FCC,*:AL,NI:VA;0) 298.15 +L04ALNI; 6000 N !
    PARAMETER L(L12_FCC,*:AL,NI:VA;1) 298.15 +L14ALNI; 6000 N !
    PARAMETER L(L12_FCC,AL,NI:*:VA;1) 298.15 +3*L14ALNI; 6000 N !
   
$   PARAMETER G(L12_FCC,AL,NI:AL:VA;1)  298.15   3*L14ALNI#; 6000 N !
$   PARAMETER G(L12_FCC,AL,NI:NI:VA;1)   298.15   3*L14ALNI#; 6000 N !  
$   PARAMETER L(L12_FCC,AL:AL,NI:VA;0)  298.15   +L04ALNI#; 6000 N !
$   PARAMETER L(L12_FCC,NI:AL,NI:VA;0)   298.15   +L04ALNI#; 6000 N !   
$   PARAMETER L(L12_FCC,AL:AL,NI:VA;1)  298.15   +L14ALNI#; 6000 N !
$   PARAMETER L(L12_FCC,NI:AL,NI:VA;1)   298.15   +L14ALNI#; 6000 N !   
   

$$$$$$$ un-checked PARAMETERs
   PARAMETER G(DO22,NI:AL;0) 298.15 20000
    +0.25*GHSERAL#+0.75*GHSERNI#; 6000 N !     

$------------------------------------------------------------------
$                       6.3 Al-Ta system                                       
$------------------------------------------------------------------ 
$$$$$ 2010Witusiewicz_Intermetallics 18_Al-Ta 

   PARAMETER G(LIQUID,AL,TA;0) 296.15 -55024.6+9.4894*T; 6000 N !
   PARAMETER G(LIQUID,AL,TA;1) 298.15 -32750.1+19.6888*T; 6000 N !
   PARAMETER G(LIQUID,AL,TA;2) 298.15 +26570-4.667*T; 6000 N !

   PARAMETER G(BCC_A2,AL,TA:VA;0) 298.15 -578.90066; 6000 N  !
   
   PARAMETER G(FCC_A1,AL,TA:VA;0) 298.15 -125394.6+78.85*T; 6000 N  !
  
   PARAMETER G(DO22,AL:TA;0) 298.15 -29950+6.576*T
     +0.75*GHSERAL#+0.25*GHSERTA#; 6000 N !
   PARAMETER G(DO22,AL:AL,TA;0) 298.15 -1494-10.6211*T; 6000 N ! 

   PARAMETER G(KAPPA,TA:AL;0)  298.15  
     +.6389*GHSERTA#+.3611*GHSERAL#; 6000 N !
   PARAMETER G(KAPPA,AL:TA;0)  298.15  -25904+3.502*T
     +.6389*GHSERAL#+.3611*GHSERTA#; 6000  N !     
   
 
	 
   PARAMETER G(PHI_ALTA,AL:AL;0) 298.15 500+2*GHSERAL#; 6000 N !
   PARAMETER G(PHI_ALTA,TA:TA;0) 298.15 22500+2*GHSERTA#; 6000 N !
   PARAMETER G(PHI_ALTA,TI:TI;0)  298.15  +32000+2*GHSERTI#;   6000  N !
   
   
   PARAMETER G(PHI_ALTA,TA:AL;0) 298.15 
     +1.1163*GHSERAL#+0.8837*GHSERTA#; 6000 N !
   PARAMETER G(PHI_ALTA,AL:TA;0) 298.15 -49300+5.021*T
     +1.1163*GHSERTA#+0.8837*GHSERAL#; 6000 N !
	 
   PARAMETER G(PHI_ALTA,AL:AL,TA;0) 298.15 -52500+32.7892*T; 6000 N !
   PARAMETER G(PHI_ALTA,AL,TA:TA;0) 298.15 -27895.6+8.5005*T; 6000 N !


   
   PARAMETER G(ETA_AL2TI,TA:AL;0) 298.15  
     +GHSERAL#+2*GHSERTA#; 6000   N !  
   PARAMETER G(ETA_AL2TI,AL:TA;0) 298.15 -78000+20*T
     +2*GHSERAL#+GHSERTA#; 6000 N !     
   PARAMETER G(EPSILON_L,AL:TA;0)  298.15  +3*GHSERAL#+GHSERTA#;  6000   N !

   PARAMETER G(ZETA_AL5TI2,TA:AL;0) 298.15 
     +2*GHSERAL#+5*GHSERTA#; 6000   N !
   PARAMETER G(ZETA_AL5TI2,AL:TA;0) 298.15 -20000
     +5*GHSERAL#+2*GHSERTA#;  6000 N !
   PARAMETER G(AL5TI3,AL:TA;0) 298.15 -200000+75*T
     +5*GHSERAL#+3*GHSERTA#; 6000 N !
   
   
   FUNCTION GB2ALTA     298.15  -8656+1.5*T;   6000   N !
   PARAMETER G(BCC_B2,TA:AL:VA;0)  298.15  +GB2ALTA#;   6000   N   !
   PARAMETER G(BCC_B2,AL:TA:VA;0)  298.15  +GB2ALTA#;   6000   N   !
   PARAMETER G(BCC_B2,AL,TA:AL:VA;0)  298.15  -GB2ALTA#;   6000    N !
   PARAMETER G(BCC_B2,AL:AL,TA:VA;0)  298.15  -GB2ALTA#;   6000   N !
   PARAMETER G(BCC_B2,TA:AL,TA:VA;0)  298.15  -GB2ALTA#;   6000   N !
   PARAMETER G(BCC_B2,AL,TA:TA:VA;0)  298.15  -GB2ALTA#;   6000   N !
   PARAMETER G(BCC_B2,AL,TA:TI:VA;0)  298.15  -GB2ALTA#;   6000     N !
   PARAMETER G(BCC_B2,TI:AL,TA:VA;0)  298.15  -GB2ALTA#;   6000   N !   


   

   

   
   PARAMETER G(L12_FCC,AL:TA:VA;0)     298.15   3*U1ALTA#; 6000 N !
   PARAMETER G(L12_FCC,TA:AL:VA;0)     298.15   3*U1ALTA#; 6000 N !   
   PARAMETER G(L12_FCC,AL,TA:AL:VA;0)  298.15   6*U1ALTA#; 6000 N !
   PARAMETER G(L12_FCC,AL,TA:TA:VA;0)   298.15   6*U1ALTA#; 6000 N !


   PARAMETER L(L12_FCC,*:AL,TA:VA;0) 298.15 +L04ALTA; 6000 N !
   PARAMETER L(L12_FCC,*:AL,TA:VA;1) 298.15 +L14ALTA; 6000 N !
   PARAMETER L(L12_FCC,AL,TA:*:VA;1) 298.15 +3*L14ALTA; 6000 N !
   
$   PARAMETER G(L12_FCC,AL,TA:AL:VA;1)  298.15   3*L14ALTA#; 6000 N !
$   PARAMETER G(L12_FCC,AL,TA:TA:VA;1)   298.15   3*L14ALTA#; 6000 N !  
$   PARAMETER L(L12_FCC,AL:AL,TA:VA;0)  298.15   +L04ALTA#; 6000 N !
