Repository: dpttw/pyopencalphad

# PyOC
python interface for OC: liboctqpy.f90 and libocpy.py

REQUIREMENT
F2PY


INSTALLATION
(1) make getoc
(2) make interface


TEST
ipython notebook
OCpy_example.ipynb
  required for testing
    matplotlib
    pycalphad 0.3.2

File: DATABASE/CO_CHIMAD.TDB (part 3 of 5)
$-------------------------------------------------------------------
$   PARAMETER L(L12_FCC,TA:AL,TA:VA;0)   298.15   +L04ALTA#; 6000 N !   
$   PARAMETER L(L12_FCC,AL:AL,TA:VA;1)  298.15   +L14ALTA#; 6000 N !
$   PARAMETER L(L12_FCC,TA:AL,TA:VA;1)   298.15   +L14ALTA#; 6000 N !   
      
   
   
   
$------------------------------------------------------------------
$                       6.4 Al-Ti system                                       
$------------------------------------------------------------------    
$ 2008Witusiewicz_JAC 465_Al-Ti 
   PARAMETER G(LIQUID,AL,TI;0)  298.15  -118048+41.972*T;   6000 N !
   PARAMETER G(LIQUID,AL,TI;1)  298.15  -23613+19.704*T;   6000 N !
   PARAMETER G(LIQUID,AL,TI;2)  298.15  +34757-13.844*T;   6000 N !
   

   PARAMETER G(BCC_A2,AL,TI:VA;0)  298.15  -132903+39.961*T;     6000   N !
   PARAMETER G(BCC_A2,AL,TI:VA;1)  298.15  4890;   6000   N   !
   PARAMETER G(BCC_A2,AL,TI:VA;2)  298.15  399.7;   6000   N   !
   


   PARAMETER G(FCC_A1,AL,TI:VA;0)  298.15  -119185+40.723*T;     6000   N !

 
   PARAMETER G(HCP_A3,AL,TI:VA;0)  298.15  -134164+37.863*T;   6000   N !
   PARAMETER G(HCP_A3,AL,TI:VA;1)  298.15  -3475+.825*T;   6000   N !
   PARAMETER G(HCP_A3,AL,TI:VA;2)  298.15  -7756;   6000   N !
 

   
   
   
   PARAMETER G(DO22,TI:AL;0)  298.15  -18024.25
     +0.25*GHSERAL#+0.75*GHSERTI#; 6000 N !
   PARAMETER G(DO22,AL:TI;0)  298.15  -35933.25+8.772*T
     +0.75*GHSERAL#+0.25*GHSERTI#;   6000   N !
   PARAMETER G(DO22,AL,TI:AL;0)  298.15  -16895.75;   6000   N   !
   PARAMETER G(DO22,AL:AL,TI;0)  298.15  -16895.75;   6000   N   !
   PARAMETER G(DO22,TI:AL,TI;0)  298.15  -23271.5;   6000   N   !
   PARAMETER G(DO22,AL,TI:TI;0)  298.15  -23271.5;   6000   N   !  
   
   PARAMETER G(ETA_AL2TI,TI:AL;0) 298.15  +GHSERAL#+2*GHSERTI#;   6000   N ! 
   PARAMETER G(ETA_AL2TI,AL:TI;0) 298.15 -117175+28.124*T
     +2*GHSERAL#+GHSERTI#;   6000   N !
   PARAMETER G(ETA_AL2TI,AL,TI:AL;0)  298.15  -50997+14.098*T; 6000   N !
   PARAMETER G(ETA_AL2TI,AL:AL,TI;0)  298.15  -50997+14.098*T;  6000   N !
   PARAMETER G(ETA_AL2TI,TI:AL,TI;0)  298.15  -65359+12.733*T;   6000   N !
   PARAMETER G(ETA_AL2TI,AL,TI:TI;0)  298.15  -65359+12.733*T;  6000   N !
   PARAMETER G(ETA_AL2TI,AL,TA:TI;0)  298.15  25000;   6000   N   !

   PARAMETER G(EPSILON_L,TI:AL;0)  298.15  -53950
     +GHSERAL#+3*GHSERTI#;   6000   N !
   PARAMETER G(EPSILON_L,AL:TI;0)  298.15  -147620+38.395*T
     +3*GHSERAL#+GHSERTI#;   6000   N !
   PARAMETER G(EPSILON_L,AL,TI:AL;0)  298.15  -79752+26.614*T;   6000   N !
   PARAMETER G(EPSILON_L,AL:AL,TI;0)  298.15  -79752+26.614*T;   6000   N !
   PARAMETER G(EPSILON_L,TI:AL,TI;0)  298.15  -118520;   6000   N !
   PARAMETER G(EPSILON_L,AL,TI:TI;0)  298.15  -118520;   6000   N !  
 
   PARAMETER G(ZETA_AL5TI2,TI:AL;0) 298.15 +987760
     +2*GHSERAL#+5*GHSERTI#; 6000 N !
   PARAMETER G(ZETA_AL5TI2,AL:TI;0) 298.15 -264790+67.463*T
     +5*GHSERAL#+2*GHSERTI#;   6000   N !
   PARAMETER G(ZETA_AL5TI2,AL,TI:AL;0)  298.15  -108171;   6000   N !
   PARAMETER G(ZETA_AL5TI2,AL:AL,TI;0)  298.15  -108171;   6000   N !
   PARAMETER G(ZETA_AL5TI2,TI:AL,TI;0)  298.15  -232241+10.101*T; 6000 N ! 
   PARAMETER G(ZETA_AL5TI2,AL,TI:TI;0)  298.15  -232241+10.101*T; 6000 N !   

   PARAMETER G(AL5TI3,AL:TI;0) 298.15 -311977+70.97*T
     +5*GHSERAL#+3*GHSERTI#; 6000 N !

   PARAMETER G(KAPPA,TI:AL;0)  298.15  
     +.6389*GHSERTI#+.3611*GHSERAL#; 6000 N !
   PARAMETER G(KAPPA,AL:TI;0)  298.15  -16900
     +.6389*GHSERAL#+.3611*GHSERTI#;   6000   N !

   PARAMETER G(PHI_ALTA,TI:AL;0) 298.15 
     +1.1163*GHSERAL#+.8837*GHSERTI#; 6000 N !
   PARAMETER G(PHI_ALTA,AL:TI;0)  298.15  -70340+32.3*T
     +.8837*GHSERAL#+1.1163*GHSERTI#; 6000 N !   
 
 
   PARAMETER G(BCC_B2,TI:AL:VA;0)  298.15  -17500.5;   6000   N   !
   PARAMETER G(BCC_B2,AL:TI:VA;0)  298.15  -17500.5;   6000   N   !
   PARAMETER G(BCC_B2,AL,TI:AL:VA;0)  298.15  6155.1;   6000   N   !
   PARAMETER G(BCC_B2,AL,TI:AL:VA;1)  298.15  6291.8;   6000   N   !
   PARAMETER G(BCC_B2,AL:AL,TI:VA;0)  298.15  6155.1;   6000   N   !
   PARAMETER G(BCC_B2,AL:AL,TI:VA;1)  298.15  6291.8;   6000   N   !
   PARAMETER G(BCC_B2,TI:AL,TI:VA;0)  298.15  -21405.7;   6000    N !
   PARAMETER G(BCC_B2,TI:AL,TI:VA;1)  298.15  -1079.6;   6000   N !
   PARAMETER G(BCC_B2,AL,TI:TI:VA;0)  298.15  -21405.7;   6000    N !
   PARAMETER G(BCC_B2,AL,TI:TI:VA;1)  298.15  -1079.6;   6000    N !   
    
	 
	 

   
 
	 




   PARAMETER G(L12_FCC,AL:TI:VA;0)     298.15   3*U1ALTI#; 6000 N !
   PARAMETER G(L12_FCC,TI:AL:VA;0)     298.15   3*U1ALTI#; 6000 N !   
   PARAMETER G(L12_FCC,AL,TI:AL:VA;0)  298.15   6*U1ALTI#; 6000 N !
   PARAMETER G(L12_FCC,AL,TI:TI:VA;0)   298.15   6*U1ALTI#; 6000 N !  
   
   PARAMETER L(L12_FCC,*:AL,TI:VA;0) 298.15 +L04ALTI; 6000 N !
   PARAMETER L(L12_FCC,*:AL,TI:VA;1) 298.15 +L14ALTI; 6000 N !
   PARAMETER L(L12_FCC,AL,TI:*:VA;1) 298.15 +3*L14ALTI; 6000 N !   
   
   
$   PARAMETER G(L12_FCC,AL,TI:AL:VA;1)  298.15   3*L14ALTI#; 6000 N !
$   PARAMETER G(L12_FCC,AL,TI:TI:VA;1)   298.15   3*L14ALTI#; 6000 N !  
$   PARAMETER L(L12_FCC,AL:AL,TI:VA;0)  298.15   +L04ALTI#; 6000 N !
$   PARAMETER L(L12_FCC,TI:AL,TI:VA;0)   298.15   +L04ALTI#; 6000 N !   
$   PARAMETER L(L12_FCC,AL:AL,TI:VA;1)  298.15   +L14ALTI#; 6000 N !
$   PARAMETER L(L12_FCC,TI:AL,TI:VA;1)   298.15   +L14ALTI#; 6000 N !   
    

   
$------------------------------------------------------------------
$                       6.5 Al-W system                                    
$------------------------------------------------------------------ 
$ Present work 
   PARAMETER G(LIQUID,AL,W;0)  298.15 -47328.1+23.2355*T; 6000 N REF0 !
   PARAMETER G(LIQUID,AL,W;1)  298.15 -14662.9; 6000 N REF0 !
   PARAMETER G(LIQUID,AL,W;2)  298.15 11554.7; 6000 N REF0 !

   PARAMETER G(BCC_A2,AL,W:VA;0)  298.15 -27858.6+25.02160*T; 6000 N REF0 !
   PARAMETER G(BCC_A2,AL,W:VA;1)  298.15 -6185.7; 6000 N REF0 !
   
   PARAMETER G(FCC_A1,AL,W:VA;0)  298.15 -89266.9+74.3705*T; 6000 N REF0 !
   PARAMETER G(FCC_A1,AL,W:VA;1)  298.15 -1068.6; 6000 N REF0 !
 
   PARAMETER G(HCP_A3,AL,W:VA;0)  298.15 -19250+20.2*T; 6000 N REF0 !
   PARAMETER G(HCP_A3,AL,W:VA;1)  298.15 -10000; 6000 N REF0 !  
   PARAMETER G(AL12W,AL:W;0)  298.15 -90785.8+74.3705*T
     +12*GHSERAL#+GHSERWW#; 6000 N REF0 !

   PARAMETER G(AL2W,AL:W;0)  298.15 20172.5-27.9760*T
     +2*GHSERAL#+GHSERWW#; 6000 N REF0 !

   PARAMETER G(AL4W,AL:W;0)  298.15 -74777.4+18.1500*T
     +4*GHSERAL#+GHSERWW#; 6000 N REF0 !
   PARAMETER G(AL5W,AL:W;0)  298.15 -90800.0+30.2425*T
     +5*GHSERAL#+GHSERWW#; 6000 N REF0 !

   PARAMETER G(AL77W23,AL:W;0)  298.15 -360400.3-345.7800*T
     +77*GHSERAL#+23*GHSERWW#; 6000 N REF0 !

   PARAMETER G(AL7W3,AL:W;0) 298.15 58011.1-89.5566*T
     +7*GHSERAL#+3*GHSERWW#; 6000 N REF0 !

   PARAMETER G(BCC_B2,AL:W:VA;0)      298.15 +4*UBALW#; 6000 N REF0 !   
   PARAMETER G(BCC_B2,W:AL:VA;0)      298.15 +4*UBALW#; 6000 N REF0 !  	 
	
   PARAMETER G(L12_FCC,AL:W:VA;0)     298.15   3*U1ALW#; 6000 N !
   PARAMETER G(L12_FCC,W:AL:VA;0)     298.15   3*U1ALW#; 6000 N !   
   PARAMETER G(L12_FCC,AL,W:AL:VA;0)  298.15   6*U1ALW#; 6000 N !
   PARAMETER G(L12_FCC,AL,W:W:VA;0)   298.15   6*U1ALW#; 6000 N !  
   
   PARAMETER L(L12_FCC,*:AL,W:VA;0) 298.15 +L04ALW; 6000 N !
   PARAMETER L(L12_FCC,*:AL,W:VA;1) 298.15 +L14ALW; 6000 N !
   PARAMETER L(L12_FCC,AL,W:*:VA;1) 298.15 +3*L14ALW; 6000 N !   
   
$   PARAMETER G(L12_FCC,AL,W:AL:VA;1)  298.15   3*L14ALW#; 6000 N !
$   PARAMETER G(L12_FCC,AL,W:W:VA;1)   298.15   3*L14ALW#; 6000 N !  
$   PARAMETER L(L12_FCC,AL:AL,W:VA;0)  298.15   +L04ALW#; 6000 N !
$   PARAMETER L(L12_FCC,W:AL,W:VA;0)   298.15   +L04ALW#; 6000 N !   
$   PARAMETER L(L12_FCC,AL:AL,W:VA;1)  298.15   +L14ALW#; 6000 N !
$   PARAMETER L(L12_FCC,W:AL,W:VA;1)   298.15   +L14ALW#; 6000 N !
		   
$$$$$$$$ ------end of AL-W PARAMETERs   
   	
	
	
	
$------------------------------------------------------------------
$                       6.6 Co-Ni system                                       
$------------------------------------------------------------------   
$$$$$  1987Guillermet 
$$$$ Paramters were taken from COST507 database
   PARAMETER G(LIQUID,CO,NI;0) 298.15 +1331; 6000 N REF20 !
   
   PARAMETER G(BCC_A2,CO,NI:VA;0)         298.15 +2000; 6000 N REF20 !
   PARAMETER TC(BCC_A2,CO,NI:VA;0)        298.15 +556; 6000 N REF20 !
   PARAMETER TC(BCC_A2,CO,NI:VA;1)        298.15 -288; 6000 N REF20 !
   PARAMETER BMAGN(BCC_A2,CO,NI:VA;0)     298.15 +.474; 6000 N REF20 !
   
   PARAMETER G(FCC_A1,CO,NI:VA;0)         298.15 -800+1.2629*T; 6000 N REF20 !
   PARAMETER TC(FCC_A1,CO,NI:VA;0)        298.15 +411; 6000 N REF20 !
   PARAMETER TC(FCC_A1,CO,NI:VA;1)        298.15 -99; 6000 N REF20 !
   PARAMETER BMAGN(FCC_A1,CO,NI:VA;0)     298.15 +1.046; 6000 N REF20 !
   PARAMETER BMAGN(FCC_A1,CO,NI:VA;1)     298.15 +.165; 6000 N REF20 !
   
$$$$---- B2 end-member  -----    
   PARAMETER G(BCC_B2,NI:CO:VA;0)         298.15 +GB2CONI#; 6000 N REF29 !
   PARAMETER G(BCC_B2,CO:NI:VA;0)         298.15 +GB2CONI#; 6000 N REF29 !    

$$$ L12 were assessed in present work   
$$$$---- CO-Ni L12 end-member  ----
   PARAMETER G(L12_FCC,CO:NI:VA;0)     298.15   3*U1CONI#; 6000 N !
   PARAMETER G(L12_FCC,NI:CO:VA;0)     298.15   3*U1CONI#; 6000 N !   
   PARAMETER G(L12_FCC,CO,NI:CO:VA;0)  298.15   6*U1CONI#; 6000 N !
   PARAMETER G(L12_FCC,CO,NI:NI:VA;0)   298.15   6*U1CONI#; 6000 N ! 


   PARAMETER L(L12_FCC,*:CO,NI:VA;0) 298.15 +L04CONI; 6000 N !
   PARAMETER L(L12_FCC,*:CO,NI:VA;1) 298.15 +L14CONI; 6000 N !
   PARAMETER L(L12_FCC,CO,NI:*:VA;1) 298.15 +3*L14CONI; 6000 N !
   
$   PARAMETER G(L12_FCC,CO,NI:CO:VA;1)  298.15   3*L14CONI#; 6000 N !
$   PARAMETER G(L12_FCC,CO,NI:NI:VA;1)   298.15   3*L14CONI#; 6000 N !  
$   PARAMETER L(L12_FCC,CO:CO,NI:VA;0)  298.15   +L04CONI#; 6000 N !
$   PARAMETER L(L12_FCC,NI:CO,NI:VA;0)   298.15   +L04CONI#; 6000 N !   
$   PARAMETER L(L12_FCC,CO:CO,NI:VA;1)  298.15   +L14CONI#; 6000 N !
$   PARAMETER L(L12_FCC,NI:CO,NI:VA;1)   298.15   +L14CONI#; 6000 N !   
$$$$----end of CO-Ni L12 end-member  ----
$$$$$$$$ ------end of CO-Ni PARAMETERs   
   
   

   PARAMETER G(HCP_A3,CO,NI:VA;0)         298.15 -1620-.385*T; 6000 N REF20 !
   PARAMETER TC(HCP_A3,CO,NI:VA;0)        298.15 +411; 6000 N REF20 !
   PARAMETER TC(HCP_A3,CO,NI:VA;1)        298.15 -99; 6000 N REF20 !
   PARAMETER BMAGN(HCP_A3,CO,NI:VA;0)     298.15 +1.046; 6000 N REF20 !
   PARAMETER BMAGN(HCP_A3,CO,NI:VA;1)     298.15 +.165; 6000 N REF20 !

$------------------------------------------------------------------
$                       6.7 Co-Ta system                                       
$------------------------------------------------------------------   
$ Present work

   PARAMETER G(LIQUID,CO,TA;0)  298.15 -126368.1+29.6834*T; 6000 N  !
   PARAMETER G(LIQUID,CO,TA;1)  298.15 20267.8-5.8160*T; 6000 N   !

   PARAMETER G(BCC_A2,CO,TA:VA;0) 298.15 -71830.8+39.9728*T; 6000 N  !

   PARAMETER TC(BCC_A2,CO,TA:VA;0) 298.15 +1450; 6000 N  !
   PARAMETER BMAGN(BCC_A2,CO,TA:VA;0) 298.15 +1.35; 6000 N  !
   
   
   PARAMETER G(FCC_A1,CO,TA:VA;0)  298.15 -45720.3; 6000 N  !
   PARAMETER G(FCC_A1,CO,TA:VA;1)  298.15 -10507.9; 6000 N !
   PARAMETER TC(FCC_A1,CO,TA:VA;0) 298.15 -2200; 6000 N  !
   PARAMETER TC(FCC_A1,CO,TA:VA;1) 298.15 -804; 6000 N  !
   PARAMETER BMAGN(FCC_A1,CO,TA:VA;0) 298.15 +1.35; 6000 N  !   
   
   PARAMETER G(HCP_A3,CO,TA:VA;0)  298.15 -18797.8; 6000 N  !

   PARAMETER TC(HCP_A3,CO,TA:VA;0)        298.15 +1396; 6000 N  !
   PARAMETER BMAGN(HCP_A3,CO,TA:VA;0)     298.15 +1.35; 6000 N  !   
   
   PARAMETER G(CO7TA2,CO:TA;0) 298.15 -19327.0+2.5162*T
     +.7778*GHSERCO#+.2222*GHSERTA#; 6000 N   !
   
   
   
   
   PARAMETER G(C14_LAVES,TA:CO:CO;0)      298.15 -246747.9
     +8*GHSERCO#+4*GHSERTA#; 6000 N REF0 !
   PARAMETER G(C14_LAVES,CO:TA:CO;0)      298.15 +176364.416
     +10*GHSERCO#+2*GHSERTA#; 6000 N REF0 !
   PARAMETER G(C14_LAVES,TA:TA:CO;0)      298.15 -300000.0+432.4876*T
     +6*GHSERCO#+6*GHSERTA#; 6000 N REF0 !
   PARAMETER G(C14_LAVES,CO:CO:TA;0)      298.15 +536930.853
     +6*GHSERCO#+6*GHSERTA#; 6000 N REF0 !
   PARAMETER G(C14_LAVES,TA:CO:TA;0)      298.15 +15295.9132
     +2*GHSERCO#+10*GHSERTA#; 6000 N REF0 !
   PARAMETER G(C14_LAVES,CO:TA:TA;0)      298.15 +927801.774
     +4*GHSERCO#+8*GHSERTA#; 6000 N REF0 !
   PARAMETER G(C14_LAVES,TA:CO,TA:CO;0)   298.15 
      51760.4-476.3969*T; 6000 N REF0 !

   PARAMETER G(C15_LAVES,TA:CO;0)         298.15 433655.640192
     +.2*GHSERTA#+1*GHSERCO#; 6000 N   !
   PARAMETER G(C15_LAVES,CO:TA;0)         298.15 -62827.2
     +2*GHSERCO#+1*GHSERTA#; 6000 N   !
   PARAMETER G(C15_LAVES,CO:CO,TA;0)      298.15 
      -103456.3+21.0770*T; 6000 N  !
  	  

   PARAMETER G(C36_LAVES,TA:CO:CO;0)   298.15 -504335.4+14.9327*T
     +16*GHSERCO#+8*GHSERTA#; 6000 N   !
   PARAMETER G(C36_LAVES,CO:TA:CO;0)   298.15 386891.6
     +20*GHSERCO#+4*GHSERTA#; 6000 N   !
   PARAMETER G(C36_LAVES,TA:TA:CO;0)   298.15 -473393.5+17.4380*T
     +12*GHSERCO#+12*GHSERTA#; 6000 N   !
   PARAMETER G(C36_LAVES,CO:CO:TA;0)   298.15 +1046553.28
     +12*GHSERCO#+12*GHSERTA#; 6000 N   !
   PARAMETER G(C36_LAVES,TA:CO:TA;0)   298.15 +39247.7156
     +4*GHSERCO#+20*GHSERTA#; 6000 N   !
   PARAMETER G(C36_LAVES,CO:TA:TA;0)   298.15 +1772298.14
     +8*GHSERCO#+16*GHSERTA#; 6000 N   !
   PARAMETER G(C36_LAVES,CO,TA:CO:CO;0) 298.15 
      -774642.3+98.2903*T; 6000 N REF0 ! 
	 	  
	  
	  
   
   PARAMETER G(C16_MXTA2,TA:CO;0)  298.15 +24304.205+.6667*GHSERCO#
     +.3333*GHSERTA#; 6000 N  !
   PARAMETER G(C16_MXTA2,CO:TA;0)  298.15 -24158.6+3.7243*T
     +.3333*GHSERCO#+.6667*GHSERTA#; 6000 N  !
   PARAMETER G(C16_MXTA2,CO:CO,TA;0) 298.15 -61552.5; 6000 N   !
   PARAMETER G(C16_MXTA2,CO,TA:TA;0) 298.15 -10633.4-19.2217*T; 6000 N   !  
   

	 




	  
   PARAMETER G(MU,TA:CO:CO:CO;0)  298.15 +160234.224
     +GHSERTA#+4*GHSERCO#+2*GHSERCO#+6*GHSERCO#; 6000 N REF0 !
   PARAMETER G(MU,CO:CO:CO:TA;0) 298.15 +554188.941
     +GHSERCO#+4*GHSERCO#+2*GHSERCO#+6*GHSERTA#; 6000 N REF0 !	 
   PARAMETER G(MU,TA:CO:CO:TA;0)          298.15 +711342.261
     +GHSERTA#+4*GHSERCO#+2*GHSERCO#+6*GHSERTA#; 6000 N REF0 !	 
   PARAMETER G(MU,CO:TA:CO:CO;0)          298.15 -178526.9
     +GHSERCO#+4*GHSERTA#+2*GHSERCO#+6*GHSERCO#; 6000 N REF0 ! 
   PARAMETER G(MU,TA:TA:CO:CO;0)          298.15 -148315.6
     +GHSERTA#+4*GHSERTA#+2*GHSERCO#+6*GHSERCO#; 6000 N REF0 !	 
   PARAMETER G(MU,CO:TA:CO:TA;0)          298.15 +287673.164
     +GHSERCO#+4*GHSERTA#+2*GHSERCO#+6*GHSERTA#; 6000 N REF0 ! 
   PARAMETER G(MU,TA:TA:CO:TA;0)          298.15 +346877.823
     +GHSERTA#+4*GHSERTA#+2*GHSERCO#+6*GHSERTA#; 6000 N REF0 !	 
   PARAMETER G(MU,CO:CO:TA:CO;0)          298.15 +121144.966
     +GHSERCO#+4*GHSERCO#+2*GHSERTA#+6*GHSERCO#; 6000 N REF0 ! 
   PARAMETER G(MU,TA:CO:TA:CO;0)          298.15 +69976.7131
     +GHSERTA#+4*GHSERCO#+2*GHSERTA#+6*GHSERCO#; 6000 N REF0 ! 
   PARAMETER G(MU,CO:CO:TA:TA;0)          298.15 +658336.446
     +GHSERCO#+4*GHSERCO#+2*GHSERTA#+6*GHSERTA#; 6000 N REF0 ! 
   PARAMETER G(MU,TA:CO:TA:TA;0)          298.15 +784585.17
     +GHSERTA#+4*GHSERCO#+2*GHSERTA#+6*GHSERTA#; 6000 N REF0 ! 
   PARAMETER G(MU,CO:TA:TA:CO;0)          298.15 -305703.8+8.9255*T
     +GHSERCO#+4*GHSERTA#+2*GHSERTA#+6*GHSERCO#; 6000 N REF0 !
   PARAMETER G(MU,TA:TA:TA:CO;0)          298.15 -332932.9+36.0587*T
     +GHSERTA#+4*GHSERTA+2*GHSERTA#+6*GHSERCO#; 6000 N REF0 !
   PARAMETER G(MU,CO:TA:TA:TA;0)          298.15 +83178.2158
     +GHSERCO#+4*GHSERTA#+2*GHSERTA#+6*GHSERTA#; 6000 N REF0 !
   
   PARAMETER G(MU,TA:TA:TA:CO,TA;0)       298.15 
     -452514.1+107.8782*T; 6000 N REF0 !



   PARAMETER G(L12_FCC,CO:TA:VA;0)     298.15   3*U1COTA#; 6000 N !
   PARAMETER G(L12_FCC,TA:CO:VA;0)     298.15   3*U1COTA#; 6000 N !   
   PARAMETER G(L12_FCC,CO,TA:CO:VA;0)  298.15   6*U1COTA#; 6000 N !
   PARAMETER G(L12_FCC,CO,TA:TA:VA;0)   298.15   6*U1COTA#; 6000 N ! 

   PARAMETER L(L12_FCC,*:CO,TA:VA;0) 298.15 +L04COTA; 6000 N !
   PARAMETER L(L12_FCC,*:CO,TA:VA;1) 298.15 +L14COTA; 6000 N !
   PARAMETER L(L12_FCC,CO,TA:*:VA;1) 298.15 +3*L14COTA; 6000 N !

   
$   PARAMETER G(L12_FCC,CO,TA:CO:VA;1)  298.15   3*L14COTA#; 6000 N !
$   PARAMETER G(L12_FCC,CO,TA:TA:VA;1)   298.15   3*L14COTA#; 6000 N !  
$   PARAMETER L(L12_FCC,CO:CO,TA:VA;0)  298.15   +L04COTA#; 6000 N !
$   PARAMETER L(L12_FCC,TA:CO,TA:VA;0)   298.15   +L04COTA#; 6000 N !   
$   PARAMETER L(L12_FCC,CO:CO,TA:VA;1)  298.15   +L14COTA#; 6000 N !
$   PARAMETER L(L12_FCC,TA:CO,TA:VA;1)   298.15   +L14COTA#; 6000 N !   
   	 
	 
	 
	 
   
$------------------------------------------------------------------
$                       6.8 Co-Ti system                                       
$------------------------------------------------------------------   
$$$$ 2001Davydov
$$$$$ 	C36 AND C15 were MODIFIED IN THE PRESENT WORK
$$$$ L12 ....
$	From CO-Ta present work, DFT result   
$   PARAMETER G(C36_LAVES,CO:CO:CO;0)  298.15 
$ 	 +419592.957000+24*GHSERCO#; 6000 N  ! 
$	 +150000+24*GHSERCO#; 6000 N  ! 


   PARAMETER G(LIQUID,CO,TI;0) 298.15 -119780+15.06*T; 6000 N REF0 !
   PARAMETER G(LIQUID,CO,TI;1) 298.15 -2163;  6000 N REF0 !

   PARAMETER G(BCC_A2,CO,TI:VA;0)  298.15  -92966+12.38*T; 6000 N !
   PARAMETER TC(BCC_A2,CO,TI:VA;0)  298.15  -1400; 6000 N !

   PARAMETER G(FCC_A1,CO,TI:VA;0)  298.15 -77800-7.4*T;   6000 N  !
   PARAMETER G(FCC_A1,CO,TI:VA;1)  298.15  -1300;   6000   N  !
   PARAMETER TC(FCC_A1,CO,TI:VA;0)  298.15  -1400;   6000   N  !   

   PARAMETER G(HCP_A3,CO,TI:VA;0)  298.15  -60033;   6000   N REF0 !
   PARAMETER TC(HCP_A3,CO,TI:VA;0)  298.15  -1400;   6000   N REF0 !   
   
   
   
$$$$$---- B2 end-member  -----
   PARAMETER G(BCC_B2,CO:TI:VA;0)  298.15  -53950+14.03*T; 6000 N !
   PARAMETER TC(BCC_B2,CO:TI:VA;0)  298.15  -500; 6000 N !
   PARAMETER G(BCC_B2,TI:CO:VA;0)  298.15  -53950+14.03*T; 6000 N !
   PARAMETER TC(BCC_B2,TI:CO:VA;0)  298.15  -500; 6000 N !   
$$$$----B2  interaction PARAMETERs 
   PARAMETER G(BCC_B2,CO,TI:CO:VA;0)  298.15  -33118; 6000 N !
   PARAMETER G(BCC_B2,CO,TI:CO:VA;1)  298.15  -11630-2.57*T; 6000 N !
   PARAMETER G(BCC_B2,CO:CO,TI:VA;0)  298.15  -33118; 6000 N !
   PARAMETER G(BCC_B2,CO:CO,TI:VA;1)  298.15  -11630-2.57*T; 6000 N !
   PARAMETER G(BCC_B2,TI:CO,TI:VA;0)  298.15  40388; 6000 N !
   PARAMETER G(BCC_B2,CO,TI:TI:VA;0)  298.15  40388; 6000 N !
    
$$$$----  L12 end-member  ---- 

   PARAMETER G(L12_FCC,CO:TI:VA;0)    298.15   3*U1COTI#; 6000 N !
   PARAMETER G(L12_FCC,TI:CO:VA;0)    298.15   3*U1COTI#; 6000 N !
   PARAMETER G(L12_FCC,TI,CO:TI:VA;0) 298.15   6*U1COTI#; 6000 N !
   PARAMETER G(L12_FCC,TI,CO:CO:VA;0) 298.15   6*U1COTI#; 6000 N ! 
   PARAMETER TC(L12_FCC,CO:TI:VA;0)    298.15   3*TCU1COTI#; 6000 N !
   PARAMETER TC(L12_FCC,TI:CO:VA;0)    298.15   3*TCU1COTI#; 6000 N !
   PARAMETER TC(L12_FCC,TI,CO:TI:VA;0) 298.15   6*TCU1COTI#; 6000 N !
   PARAMETER TC(L12_FCC,TI,CO:CO:VA;0) 298.15   6*TCU1COTI#; 6000 N ! 
   
   PARAMETER L(L12_FCC,*:CO,TI:VA;0) 298.15 +L04COTI; 6000 N !
   PARAMETER L(L12_FCC,*:CO,TI:VA;1) 298.15 +L14COTI; 6000 N !
   PARAMETER L(L12_FCC,CO,TI:*:VA;1) 298.15 +3*L14COTI; 6000 N !   
   
   
$   PARAMETER G(L12_FCC,TI,CO:TI:VA;1) 298.15   3*L14COTI#; 6000 N !
$   PARAMETER G(L12_FCC,TI,CO:CO:VA;1) 298.15   3*L14COTI#; 6000 N !  
$   PARAMETER L(L12_FCC,TI:TI,CO:VA;0) 298.15   +L04COTI#; 6000 N !
$   PARAMETER L(L12_FCC,CO:TI,CO:VA;0) 298.15   +L04COTI#; 6000 N !   
$   PARAMETER L(L12_FCC,TI:TI,CO:VA;1) 298.15   +L14COTI#; 6000 N !
$   PARAMETER L(L12_FCC,CO:TI,CO:VA;1) 298.15   +L14COTI#; 6000 N !	
   



  
   PARAMETER G(C15_LAVES,TI:CO;0)  298.15  +123000-11.8146*T
     +GHSERCO#+2*GHSERTI#;   6000   N REF0 !
   PARAMETER G(C15_LAVES,CO:TI;0)  298.15  -103000+11.8146*T
     +2*GHSERCO#+GHSERTI#;   6000   N REF0 !
   PARAMETER G(C15_LAVES,CO:CO,TI;0) 298.15 -2.37564378E+04; 6000 N !
	 
	

   PARAMETER G(C36_LAVES,CO:TI:CO;0)      298.15 +250000+20*GHSERCO#
  +4*GHSERTI#; 6000 N REF0 !
   PARAMETER G(C36_LAVES,TI:TI:CO;0)      298.15 +250000+12*GHSERCO#
  +12*GHSERTI#; 6000 N REF0 !
   PARAMETER G(C36_LAVES,CO:CO:TI;0)      298.15 +250000+12*GHSERCO#
  +12*GHSERTI#; 6000 N REF0 !
   PARAMETER G(C36_LAVES,TI:CO:TI;0)      298.15 +250000+4*GHSERCO#
  +20*GHSERTI#; 6000 N REF0 !
   PARAMETER G(C36_LAVES,CO:TI:TI;0)      298.15 +1053600-91.04*T+8*GHSERCO#
  +16*GHSERTI#; 6000 N REF0 !

  
   PARAMETER G(C36_LAVES,TI:CO:CO;0)  298.15 -824991.1+101.5273*T
     +16*GHSERCO#+8*GHSERTI#; 6000 N REF0 !
  
   PARAMETER G(C36_LAVES,CO,TI:CO:CO;0)   298.15 
     -626373.4+114.3351*T; 6000 N REF0 !
   PARAMETER G(C36_LAVES,CO,TI:TI:TI;0)   298.15 
     -626373.4+114.3351*T; 6000 N REF0 !

	 
	 


   PARAMETER G(COTI2,CO:TI;0)  298.15  -36604+7.05*T+.3333*GHSERCO#
  +.6667*GHSERTI#;   6000   N REF0 !


$------------------------------------------------------------------
$                       6.9 Co-W system                                       
$------------------------------------------------------------------   
$ Present work  
$ Mu phase still needs to be refined 
   PARAMETER G(BCC_A2,CO,W:VA;0)          298.15 45184.7; 6000 N REF0 !
   PARAMETER TC(BCC_A2,CO,W:VA;0)  298.15  -3379;  6000   N REF0 !
   PARAMETER BMAGN(BCC_A2,CO,W:VA;0)  298.15  -3.146;  6000  N REF0 ! 
  
   PARAMETER G(FCC_A1,CO,W:VA;0) 298.15 -10776.4+6.6693*T; 6000 N REF0 !
   PARAMETER G(FCC_A1,CO,W:VA;1) 298.15 -15938.9+4.0600*T; 6000 N REF0 !
   PARAMETER TC(FCC_A1,CO,W:VA;0)  298.15  -3520.31;   6000 N REF0 !
   PARAMETER TC(FCC_A1,CO,W:VA;1)  298.15  -4796.23;   6000  N  REF0 !
   PARAMETER TC(FCC_A1,CO,W:VA;2)  298.15  -813.657;   6000   N REF0 !
   PARAMETER TC(FCC_A1,CO,W:VA;3)  298.15  5699.827;   6000   N REF0 !
   PARAMETER BMAGN(FCC_A1,CO,W:VA;0)  298.15  -2.92662; 6000 N REF0 !
   PARAMETER BMAGN(FCC_A1,CO,W:VA;1)  298.15  -4.76958; 6000  N REF0 !
   PARAMETER BMAGN(FCC_A1,CO,W:VA;2)  298.15  -4.54864;  6000 N REF0 !
   PARAMETER BMAGN(FCC_A1,CO,W:VA;3)  298.15  10.14396;  6000 N REF0 !  
  
   PARAMETER G(HCP_A3,CO,W:VA;0)  298.15  4000;  6000  N REF0 !
   PARAMETER TC(HCP_A3,CO,W:VA;0)  298.15  -3159.19;  6000   N REF0 !
   PARAMETER TC(HCP_A3,CO,W:VA;1)  298.15  -4023.37;   6000  N REF0 !
   PARAMETER TC(HCP_A3,CO,W:VA;2)  298.15  200.523;   6000   N REF0 !
   PARAMETER TC(HCP_A3,CO,W:VA;3)  298.15  5538.65;   6000   N REF0 !
   PARAMETER BMAGN(HCP_A3,CO,W:VA;0)  298.15  -2.92662; 6000  N REF0 !
   PARAMETER BMAGN(HCP_A3,CO,W:VA;1)  298.15  -4.76958; 6000  N REF0 !
   PARAMETER BMAGN(HCP_A3,CO,W:VA;2)  298.15  -4.54864; 6000  N REF0 !
   PARAMETER BMAGN(HCP_A3,CO,W:VA;3)  298.15  10.14396; 6000  N REF0 !  
   
   PARAMETER G(LIQUID,CO,W;0)  298  -61918.3+24.3337*T;  6000   N REF0 !
   PARAMETER G(LIQUID,CO,W;1)  298  9909.1;   6000   N REF0 !
 
   PARAMETER G(BCC_B2,CO:W:VA;0)      298.15 +4*UBCOW#; 6000 N REF0 !   
   PARAMETER G(BCC_B2,W:CO:VA;0)      298.15 +4*UBCOW#; 6000 N REF0 !     

   PARAMETER G(CHI,CO:W;0)  2.98140E+02  -8025.2+3.1793*T
   +0.75*GHSERCO#+0.25*GHSERWW#;  6000  N REF0 !   
$$$$---- CO-W L12 end-member  ----
   PARAMETER G(L12_FCC,CO:W:VA;0)     298.15   3*U1COW#; 6000 N !
   PARAMETER G(L12_FCC,W:CO:VA;0)     298.15   3*U1COW#; 6000 N !	   
   PARAMETER G(L12_FCC,CO,W:CO:VA;0)  298.15   6*U1COW#; 6000 N !
   PARAMETER G(L12_FCC,CO,W:W:VA;0)   298.15   6*U1COW#; 6000 N !  

   PARAMETER L(L12_FCC,*:CO,W:VA;0) 298.15 +L04COW; 6000 N !
   PARAMETER L(L12_FCC,*:CO,W:VA;1) 298.15 +L14COW; 6000 N !
   PARAMETER L(L12_FCC,CO,W:*:VA;1) 298.15 +3*L14COW; 6000 N !

   
$   PARAMETER G(L12_FCC,CO,W:CO:VA;1)  298.15   3*L14COW#; 6000 N !
$   PARAMETER G(L12_FCC,CO,W:W:VA;1)   298.15   3*L14COW#; 6000 N !   
$   PARAMETER L(L12_FCC,CO:CO,W:VA;0)  298.15   +L04COW#; 6000 N !
$   PARAMETER L(L12_FCC,W:CO,W:VA;0)   298.15   +L04COW#; 6000 N !   
$   PARAMETER L(L12_FCC,CO:CO,W:VA;1)  298.15   +L14COW#; 6000 N !
$   PARAMETER L(L12_FCC,W:CO,W:VA;1)   298.15   +L14COW#; 6000 N !
$$$$----end of CO-W L12 end-member  ----
$$$$$$$$ ------end of CO-W PARAMETERs   
     
   
   
    PARAMETER G(MU,W:CO:CO:CO;0)    298.15 +483062
     +GHSERWW#+4*GHSERCO#+2*GHSERCO#+6*GHSERCO#; 6000 N REF0 !

   PARAMETER G(MU,CO:CO:W:CO;0)    298.15 +326449.8
     +GHSERCO#+4*GHSERCO#+2*GHSERWW#+6*GHSERCO#; 6000 N REF0 !
   PARAMETER G(MU,W:CO:W:CO;0)     298.15 +242053.4
     +GHSERWW#+4*GHSERCO#+2*GHSERWW#+6*GHSERCO#; 6000 N REF0 !
  
   PARAMETER G(MU,CO:CO:CO:W;0)    298.15 +670471.8
     +GHSERCO#+6*GHSERCO#+4*GHSERCO#+2*GHSERWW#; 6000 N REF0 !
   PARAMETER G(MU,W:CO:CO:W;0)     298.15 +768487
     +GHSERWW#+4*GHSERCO#+2*GHSERCO#+6*GHSERWW#; 6000 N REF0 !
   PARAMETER G(MU,CO:W:CO:W;0)     298.15 +478542.4
     +GHSERCO#+4*GHSERWW#+2*GHSERCO#+6*GHSERWW#; 6000 N REF0 !
   PARAMETER G(MU,W:W:CO:W;0)      298.15 +515490.9
     +GHSERWW#+4*GHSERWW#+2*GHSERCO#+6*GHSERWW#; 6000 N REF0 !
   PARAMETER G(MU,CO:CO:W:W;0)     298.15 +813777.1
     +GHSERCO#+4*GHSERCO#+2*GHSERWW#+6*GHSERWW#; 6000 N REF0 !
   PARAMETER G(MU,W:CO:W:W;0)      298.15 +909461.2
     +GHSERWW#+4*GHSERCO#+2*GHSERWW#+6*GHSERWW#; 6000 N REF0 !
   PARAMETER G(MU,CO:W:W:W;0)      298.15 +363855.8
     +GHSERCO#+4*GHSERWW#+2*GHSERWW#+6*GHSERWW#; 6000 N REF0 !
 
	 
   PARAMETER G(MU,CO:W:W:CO;0)    298.15 -5.22467388E+04+6.56419848E+01*T
     +GHSERCO#+4*GHSERWW#+2*GHSERWW#+6*GHSERCO#; 6000 N REF0 !
   PARAMETER G(MU,W:W:W:CO;0)     298.15 -4.00000696E+04+1.16228640E+01*T
     +GHSERWW#+4*GHSERWW#+2*GHSERWW#+6*GHSERCO#; 6000 N REF0 !  
  
  
   PARAMETER G(MU,CO:W:CO:CO;0)   298.15 +9.02233383E+04-4.49993118E+01*T
     +GHSERCO#+4*GHSERWW#+2*GHSERCO#+6*GHSERCO#; 6000 N REF0 !
   PARAMETER G(MU,W:W:CO:CO;0)    298.15 1.00009546E+05
     +GHSERWW#+4*GHSERWW#+2*GHSERCO#+6*GHSERCO#; 6000 N REF0 !  
  
   PARAMETER L(MU,CO:W:CO,W:CO;0) 298.15 
   -311158.783+2.93206145*T; 6000 N REF0 !
   PARAMETER L(MU,W:W:CO,W:CO;0)  298.15 
   -311158.783+2.93206145*T; 6000 N REF0 !
   PARAMETER L(MU,CO,W:W:W:CO;0)  298.15 
   -39415.2490+23.7633328*T; 6000 N REF0 !
   

   

 
   

   
   
$------------------------------------------------------------------
$                       6.10 Ni-Ta system                                                  
$------------------------------------------------------------------     
$2009Zhou_CALPHAD 33
  
   PARAMETER G(LIQUID,NI,TA;0) 298.15 -83812; 6000 N REF:0 !
   PARAMETER G(LIQUID,NI,TA;1) 298.15 -46039; 6000 N REF:0 !
   PARAMETER G(LIQUID,NI,TA;2) 298.15 -4023; 6000 N REF:0 !
   
   PARAMETER G(BCC_A2,NI,TA:VA;0) 298.15 -28415-10.613*T; 6000 N REF:0 !
   PARAMETER G(BCC_A2,NI,TA:VA;1) 298.15 -32471; 6000 N REF:0 !

   PARAMETER G(FCC_A1,NI,TA:VA;0) 298.15 -75470-4.023*T; 6000 N REF:0 !
   PARAMETER G(FCC_A1,NI,TA:VA;1) 298.15 -71135+13.235*T; 6000 N REF:0 !
   PARAMETER TC(FCC_A1,NI,TA:VA;0) 298.15 -3820.74; 6000 N REF:0 !
   
   PARAMETER G(DO22,NI:TA;0) 298.15 -36590+12.701*T
     +.75*GHSERNI#+.25*GHSERTA#; 6000 N REF:0 !  
   
$ni2ta phase
   PARAMETER G(NI2TA,TA:NI;0) 298.15 +5000+.3333333*GHSERNI#
     +.6666667*GHSERTA#; 6000 N REF:0 !
   PARAMETER G(NI2TA,NI:TA;0) 298.15 -36667+6.973*T+.6666667*GHSERNI#
     +.3333333*GHSERTA#; 6000 N REF:0 !
   PARAMETER G(NI2TA,NI:NI,TA;0) 298.15 -19343; 6000 N REF:0 !
$DOa phase
   PARAMETER G(DOa,TA:NI;0) 298.15 +12480+.25*GHSERNI#
     +.75*GHSERTA#; 6000 N REF:0 !
   PARAMETER G(DOa,NI:TA;0) 298.15 -34380+9.296*T+.75*GHSERNI#
     +.25*GHSERTA#; 6000 N REF:0 !
	 
$PT3TA phase
   PARAMETER G(PT3TA,TA:NI;0) 298.15 +12540+.25*GHSERNI#
     +.75*GHSERTA#; 6000 N REF:0 !
   PARAMETER G(PT3TA,NI:TA;0) 298.15 -30690+2.923*T+.75*GHSERNI#
     +.25*GHSERTA#; 6000 N REF:0 !
   PARAMETER G(PT3TA,NI:NI,TA;0) 298.15 -10593+7.609*T; 6000 N REF:0 !
   PARAMETER G(PT3TA,NI,TA:TA;0) 298.15 -79797+50.837*T; 6000 N REF:0 !  
   
$ Mu phase
   PARAMETER G(MU,NI:TA:NI:NI;0) 298.15 +7*GHSERNI#+2*GBCCNI#
     +4*GHSERTA#-167960; 6000 N REF:0 !
   PARAMETER G(MU,TA:TA:NI:NI;0) 298.15 +6*GHSERNI#+2*GBCCNI#
     +4*GHSERTA#+GFCCTA#-149240; 6000 N REF:0 !
   PARAMETER G(MU,NI:TA:TA:NI;0) 298.15 +7*GHSERNI#+6*GHSERTA#
     -298870; 6000 N REF:0 !
   PARAMETER G(MU,TA:TA:TA:NI;0) 298.15 +6*GHSERNI+6*GHSERTA
     +GFCCTA-356630+24.003*T; 6000 N REF:0 !
   PARAMETER G(MU,TA:TA:NI,TA:NI;0) 298.15 -377513+70.302*T; 6000 N REF:0 !
   PARAMETER G(MU,TA:TA:TA:NI,TA;0) 298.15 -405208+50.923*T; 6000 N REF:0 !
      
$ C16_MXTA2 phase
   PARAMETER G(C16_MXTA2,TA:NI;0) 298.15 +44140+.66667*GHSERNI#
     +.33333*GHSERTA#; 6000 N REF:0 !
   PARAMETER G(C16_MXTA2,NI:TA;0) 298.15 -21850+2.082*T+.3333333*GHSERNI#
     +.6666667*GHSERTA#; 6000 N REF:0 !
   PARAMETER G(C16_MXTA2,NI:NI,TA;0) 298.15 -63565+15.482*T; 6000 N REF:0 !
   PARAMETER G(C16_MXTA2,NI,TA:TA;0) 298.15 -45997-6.543*T; 6000 N REF:0 !

   PARAMETER G(NI8TA,NI:TA;0) 298.15 -18102+2.304*T
     +.8888889*GHSERNI#+.1111111*GHSERTA#; 6000 N REF:0 !  
  

   PARAMETER G(L12_FCC,NI:TA:VA;0)     298.15   3*U1NITA#; 6000 N !
   PARAMETER G(L12_FCC,TA:NI:VA;0)     298.15   3*U1NITA#; 6000 N !   
   PARAMETER G(L12_FCC,NI,TA:NI:VA;0)  298.15   6*U1NITA#; 6000 N !
   PARAMETER G(L12_FCC,NI,TA:TA:VA;0)   298.15   6*U1NITA#; 6000 N !  
   
   PARAMETER L(L12_FCC,*:NI,TA:VA;0) 298.15 +L04NITA; 6000 N !
   PARAMETER L(L12_FCC,*:NI,TA:VA;1) 298.15 +L14NITA; 6000 N !
   PARAMETER L(L12_FCC,NI,TA:*:VA;1) 298.15 +3*L14NITA; 6000 N !   
   
$   PARAMETER G(L12_FCC,NI,TA:NI:VA;1)  298.15   3*L14NITA#; 6000 N !
$   PARAMETER G(L12_FCC,NI,TA:TA:VA;1)   298.15   3*L14NITA#; 6000 N !  
$   PARAMETER L(L12_FCC,NI:NI,TA:VA;0)  298.15   +L04NITA#; 6000 N !
$   PARAMETER L(L12_FCC,TA:NI,TA:VA;0)   298.15   +L04NITA#; 6000 N !   
$   PARAMETER L(L12_FCC,NI:NI,TA:VA;1)  298.15   +L14NITA#; 6000 N !
$   PARAMETER L(L12_FCC,TA:NI,TA:VA;1)   298.15   +L14NITA#; 6000 N !   
   
  
  
  
$------------------------------------------------------------------
$                       6.11 Ni-Ti system                                                  
$------------------------------------------------------------------     
$ 2009Keyzer used 2sl for b2
$ 2014Hu  used 4sl for b2 
$ in this version, 2009Keyzer was taken
   PARAMETER L(LIQUID,NI,TI;0) 298.15 -153707.39+34.859449*T; 6000.00 N !
   PARAMETER L(LIQUID,NI,TI;1) 298.15 -81824.755+25.809901*T; 6000.00 N !
   PARAMETER L(LIQUID,NI,TI;2) 298.15 -10.077897*T; 6000.00 N !
   
   PARAMETER L(BCC_A2,NI,TI:VA;0) 298.15 -97427.443+12.112037*T; 6000 N ! 
   PARAMETER L(BCC_A2,NI,TI:VA;1) 298.15 -32315.338;  6000 N ! 
   PARAMETER TC(BCC_A2,NI,TI:VA;0) 298.15 -575; 6000 N !
   PARAMETER BMAGN(BCC_A2,NI,TI:VA;0) 298.15 -0.85; 6000 N !
   
   PARAMETER TC(FCC_A1,NI,TI:VA;0) 298.15 -2500; 6000 N !
   PARAMETER TC(FCC_A1,NI,TI:VA;1) 298.15 -3000; 6000 N !
   PARAMETER TC(FCC_A1,NI,TI:VA;2) 298.15 1300; 6000 N !
   PARAMETER L(FCC_A1,NI,TI:VA;0) 298.15 -98143+6.706*T; 6000 N !
   PARAMETER L(FCC_A1,NI,TI:VA;1) 298.15 -62430; 6000 N !      
   
   PARAMETER L(HCP_A3,NI,TI:VA;0) 298.15 -20000; 6000 N !      
   
   
   PARAMETER G(BCC_B2,NI:TI:VA;0) 298.15 -33193.68+10.283967*T; 6000 N !
   PARAMETER G(BCC_B2,TI:NI:VA;0) 298.15 -33193.68+10.283967*T; 6000 N !

   PARAMETER L(BCC_B2,NI,TI:NI:VA;0) 298.15 -55288.821+25.441573*T; 6000 N !
   PARAMETER L(BCC_B2,NI:NI,TI:VA;0) 298.15 -55288.821+25.441573*T; 6000 N !
   PARAMETER L(BCC_B2,NI,TI:NI:VA;2) 298.15 +6010.1127+3.9597355*T; 6000 N !
   PARAMETER L(BCC_B2,NI:NI,TI:VA;2) 298.15 +6010.1127+3.9597355*T; 6000 N !
   PARAMETER L(BCC_B2,TI:NI,TI:VA;0) 298.15 +60723.66-15.402421*T;  6000 N ! 
   PARAMETER L(BCC_B2,NI,TI:TI:VA;0) 298.15 +60723.66-15.402421*T;  6000 N !   
   
 
   
   


 
   PARAMETER G(L12_FCC,NI:TI:VA;0)     298.15   3*U1NITI#; 6000 N !
   PARAMETER G(L12_FCC,TI:NI:VA;0)     298.15   3*U1NITI#; 6000 N !   
   PARAMETER G(L12_FCC,NI,TI:NI:VA;0)  298.15   6*U1NITI#; 6000 N !
   PARAMETER G(L12_FCC,NI,TI:TI:VA;0)   298.15   6*U1NITI#; 6000 N !  
   
   PARAMETER L(L12_FCC,*:NI,TI:VA;0) 298.15 +L04NITI; 6000 N !
   PARAMETER L(L12_FCC,*:NI,TI:VA;1) 298.15 +L14NITI; 6000 N !
   PARAMETER L(L12_FCC,NI,TI:*:VA;1) 298.15 +3*L14NITI; 6000 N !     
   
   
$   PARAMETER G(L12_FCC,NI,TI:NI:VA;1)  298.15   3*L14NITI#; 6000 N !
$   PARAMETER G(L12_FCC,NI,TI:TI:VA;1)   298.15   3*L14NITI#; 6000 N !  
$   PARAMETER L(L12_FCC,NI:NI,TI:VA;0)  298.15   +L04NITI#; 6000 N !
$   PARAMETER L(L12_FCC,TI:NI,TI:VA;0)   298.15   +L04NITI#; 6000 N !   
$   PARAMETER L(L12_FCC,NI:NI,TI:VA;1)  298.15   +L14NITI#; 6000 N !
$   PARAMETER L(L12_FCC,TI:NI,TI:VA;1)   298.15   +L14NITI#; 6000 N !   
   
   

$-- NI3TI---     
 FUNCTION GDHCNI 298.15 .5*GHCPNI+.5*GHSERNI; 6000 N !
 FUNCTION GDHCTI 298.15 .5*GHSERTI+.5*GFCCTI; 6000 N !             
 PHASE NI3TI % 3 0.75 0.25 0.5 !
 CONSTITUENT NI3TI :NI%,TI:NI,TI%:VA: !
 PARAMETER G(NI3TI,NI:NI:VA;0) 298.15 +GDHCNI; 6000 N !
 PARAMETER G(NI3TI,TI:NI:VA;0) 298.15 +39436-4.6636*T
     +0.75*GHSERTI+0.25*GHCPNI; 6000 N !
 PARAMETER G(NI3TI,NI:TI:VA;0) 298.15 -39436+4.6636*T
     +0.75*GHCPNI+0.25*GHSERTI; 6000 N !
 PARAMETER G(NI3TI,TI:TI:VA;0) 298.15 +GDHCTI; 6000 N !
 PARAMETER L(NI3TI,NI:NI,TI:VA;0) 298.15 35804-25.444*T; 6000 N !
 PARAMETER L(NI3TI,NI:NI,TI:VA;1) 298.15 27289-16.612*T; 6000 N !
 PARAMETER L(NI3TI,TI:NI,TI:VA;0) 298.15 5000; 6000 N !
 PARAMETER L(NI3TI,NI,TI:TI:VA;0) 298.15 15000; 6000 N !
$
$---NITI2---
 FUNCTION DGLAV 298.15 5000; 6000 N !
 FUNCTION GTI2NI 298.15 -27514.218+2.85345219*T+0.333333*GHSERNI
    +0.666667*GHSERTI;  6000 N !
 FUNCTION GLAVNI 298.15 GHSERNI+DGLAV; 6000 N !
 FUNCTION GLAVTI 298.15 GHSERTI+DGLAV; 6000 N !
 PHASE NITI2 % 3 2 1 0.5 !
 CONSTITUENT NITI2 :NI,TI:NI,TI:VA: !
 PARAMETER G(NITI2,NI:NI:VA;0) 298.15 3*GLAVNI; 6000 N !
 PARAMETER G(NITI2,TI:TI:VA;0) 298.15 3*GLAVTI; 6000 N !
 PARAMETER G(NITI2,NI:TI:VA;0) 298.15 2*GLAVNI+GLAVTI+30000-3*GTI2NI;
   6000 N !
 PARAMETER G(NITI2,TI:NI:VA;0) 298.15 3*GTI2NI; 6000 N !
 PARAMETER L(NITI2,NI,TI:NI:VA;0) 298.15 60000; 6000 N ! 
 PARAMETER L(NITI2,NI,TI:TI:VA;0) 298.15 60000; 6000 N ! 
 PARAMETER L(NITI2,NI:NI,TI:VA;0) 298.15 60000; 6000 N ! 
 PARAMETER L(NITI2,TI:NI,TI:VA;0) 298.15 60000; 6000 N !    
   
   
   
   
   
  
$------------------------------------------------------------------
$                       6.12 Ni-W system                                                  
$------------------------------------------------------------------   
$1988Gustafson_CALPHAD 12_Cr-Ni-W

   PARAMETER G(LIQUID,NI,W;0)  298.1502  +16290-10.25*T;   6000 N REF0 !
   PARAMETER G(LIQUID,NI,W;1)  298.15  -22450;   6000   N REF0 !
   
   PARAMETER G(BCC_A2,NI,W:VA;0)  298.15 82000;   6000   N REF0 !

   PARAMETER G(FCC_A1,NI,W:VA;0)  298.15  +2556+11.6*T;   6000   N REF0 !
   PARAMETER G(FCC_A1,NI,W:VA;1)  298.15  -52900;   60003   N REF0 !  
  




    PARAMETER G(NI4W,NI:W;0)  298.15  -12862-4.747*T
      +GHSERWW#+4*GHSERNI#; 6000   N REF0 !
    PARAMETER G(NIW,NI:W;0)  298.15 -8885.91+3*T
      +GHSERWW#+GHSERNI#;   6000   N REF0 !
    PARAMETER G(NIW2,NI:W;0)  298.15  -8888.282+3*T
      +2*GHSERWW#+GHSERNI#; 6000  N REF0 !  	 


   PARAMETER G(L12_FCC,NI:W:VA;0)     298.15   3*U1NIW#; 6000 N !
   PARAMETER G(L12_FCC,W:NI:VA;0)     298.15   3*U1NIW#; 6000 N !	   
   PARAMETER G(L12_FCC,NI,W:NI:VA;0)  298.15   6*U1NIW#; 6000 N !
   PARAMETER G(L12_FCC,NI,W:W:VA;0)   298.15   6*U1NIW#; 6000 N !

   PARAMETER L(L12_FCC,*:NI,W:VA;0) 298.15 +L04NIW; 6000 N !
   PARAMETER L(L12_FCC,*:NI,W:VA;1) 298.15 +L14NIW; 6000 N !
   PARAMETER L(L12_FCC,NI,W:*:VA;1) 298.15 +3*L14NIW; 6000 N !  
   
$   PARAMETER G(L12_FCC,NI,W:NI:VA;1)  298.15   3*L14NIW#; 6000 N !
$   PARAMETER G(L12_FCC,NI,W:W:VA;1)   298.15   3*L14NIW#; 6000 N !   
$   PARAMETER L(L12_FCC,NI:NI,W:VA;0)  298.15   +L04NIW#; 6000 N !
$   PARAMETER L(L12_FCC,W:NI,W:VA;0)   298.15   +L04NIW#; 6000 N !   
$   PARAMETER L(L12_FCC,NI:NI,W:VA;1)  298.15   +L14NIW#; 6000 N !
$   PARAMETER L(L12_FCC,W:NI,W:VA;1)   298.15   +L14NIW#; 6000 N !


$ from 2016Zhou_ Int J Ref Met 54_C-Co-Fe-Ni-W 
$ It claimed that this is from 1988Gustafson_CALPHAD 12_Cr-Ni-W
$ However the paramters used in  "2016Zhou_ Int J Ref Met 54_C-Co-Fe-Ni-W"
$ are not the same with "1988Gustafson_CALPHAD 12_Cr-Ni-W"
$ 
$   PARAMETER G(NI4W,NI:W;0)  298.15  -11328.6-5.9*T
$     +GHSERWW#+4*GHSERNI#; 6000   N REF0 !
$   PARAMETER G(NIW,NI:W;0)  298.15  -4403.6-.343*T
$     +GHSERWW#+GHSERNI#;   6000   N REF0 !
$   PARAMETER G(NIW2,NI:W;0)  298.15  -4698.1-.125*T
$     +2*GHSERWW#+GHSERNI#; 6000  N REF0 !
	  
	  
	  
	  
	  
	  
	  
  
$------------------------------------------------------------------
$                       6.13 Ta-Ti system                                                  
$------------------------------------------------------------------  	
$1991Kaufman_CALPHAD _Ta-X binary

   PARAMETER G(BCC_A2,TA,TI:VA;0)         298.15 +12000; 6000 N REF0 !
   PARAMETER G(BCC_A2,TA,TI:VA;1)         298.15 -2500; 6000 N REF0 !

   PARAMETER G(FCC_A1,TA,TI:VA;0)         298.15 +8500; 6000 N REF0 !
  
   PARAMETER G(LIQUID,TA,TI;0)            298.15 +8000; 6000 N REF0 ! 
  

$
   PARAMETER G(DO22,TI:TA;0)  298.15  +5000
     +0.75*GHSERTI#+0.25*GHSERTA#; 6000 N !

   PARAMETER G(ETA_AL2TI,TI:TA;0) 298.15 +15000+GHSERTA#+2*GHSERTI#; 6000 N !
   PARAMETER G(ETA_AL2TI,TA:TI;0) 298.15 +15000+2*GHSERTA#+GHSERTI#; 6000 N !
   PARAMETER G(EPSILON_L,TI:TA;0)  298.15  +20000
     +3*GHSERTI#+GHSERTA#;   6000   N !
   PARAMETER G(ZETA_AL5TI2,TI:TA;0) 298.15 +35000
     +5*GHSERTI#+2*GHSERTA#;  6000 N !
   PARAMETER G(ZETA_AL5TI2,TA:TI;0) 298.15 +35000
     +5*GHSERTA#+2*GHSERTI#; 6000 N !
   PARAMETER G(ZETA_AL5TI2,TA,TI:TA;0)  298.15  5000;   6000   N !
   PARAMETER G(ZETA_AL5TI2,TA:TA,TI;0)  298.15  5000;   6000   N !
   PARAMETER G(ZETA_AL5TI2,TI:TA,TI;0)  298.15  5000;   6000   N !
   PARAMETER G(ZETA_AL5TI2,TA,TI:TI;0)  298.15  5000;   6000   N !
   PARAMETER G(KAPPA,TA:TI;0)  298.15  +5000
     +.6389*GHSERTA#+.3611*GHSERTI#;   6000   N !
   PARAMETER G(KAPPA,TI:TA;0)  298.15  +5000
     +.6389*GHSERTI#+.3611*GHSERTA#;   6000   N !	 

   PARAMETER G(BCC_B2,TI:TA:VA;0) 298.15 0; 6000 N !   
   PARAMETER G(BCC_B2,TA:TI:VA;0) 298.15 0; 6000 N !	 
	 

   PARAMETER G(PHI_ALTA,TI:TA;0)  298.15  +32000
     +.8837*GHSERTI#+1.1163*GHSERTA#;  6000 N !
   PARAMETER G(PHI_ALTA,TA:TI;0)  298.15  +32000
     +.8837*GHSERTA#+1.1163*GHSERTI#;  6000 N !	 
  
$
   PARAMETER G(L12_FCC,TA:TI:VA;0)     298.15   3*U1TATI#; 6000 N !
   PARAMETER G(L12_FCC,TI:TA:VA;0)     298.15   3*U1TATI#; 6000 N !   
   PARAMETER G(L12_FCC,TA,TI:TA:VA;0)  298.15   6*U1TATI#; 6000 N !
   PARAMETER G(L12_FCC,TA,TI:TI:VA;0)   298.15   6*U1TATI#; 6000 N ! 


   PARAMETER L(L12_FCC,*:TA,TI:VA;0) 298.15 +L04TATI; 6000 N !
   PARAMETER L(L12_FCC,*:TA,TI:VA;1) 298.15 +L14TATI; 6000 N !
   PARAMETER L(L12_FCC,TA,TI:*:VA;1) 298.15 +3*L14TATI; 6000 N !  
   
$   PARAMETER G(L12_FCC,TA,TI:TA:VA;1)  298.15   3*L14TATI#; 6000 N !
$   PARAMETER G(L12_FCC,TA,TI:TI:VA;1)   298.15   3*L14TATI#; 6000 N !  
$   PARAMETER L(L12_FCC,TA:TA,TI:VA;0)  298.15   +L04TATI#; 6000 N !
$   PARAMETER L(L12_FCC,TI:TA,TI:VA;0)   298.15   +L04TATI#; 6000 N !   
$   PARAMETER L(L12_FCC,TA:TA,TI:VA;1)  298.15   +L14TATI#; 6000 N !
$   PARAMETER L(L12_FCC,TI:TA,TI:VA;1)   298.15   +L14TATI#; 6000 N !   
     
  
  
  
  
$------------------------------------------------------------------
$                       6.14 Ta-W system                                                              
$------------------------------------------------------------------  	 

 
$
$   PARAMETER G(LIQUID,TA,W;0)  298.15  -28291.3+5.9362*T;   6000  N  ! 
$   PARAMETER G(BCC_A2,TA,W:VA;0)  298.15  -27260.5+5.9362*T;  6000   N   !
$   PARAMETER G(BCC_A2,TA,W:VA;1)  298.152  -6454.6+1.8370*T;  6000  N   !
	
$ The following parameters are from 2000Kaufmann	
$ Problem with B2 phase 
 FUNCTION A0         298.15  -54661+7.012*T-0.0012958*T**2; 6000   N !
 FUNCTION A1         298.15  29646.2-0.467*T;               6000   N !
  FUNCTION B0         298.15  -3788-3.864*T-0.0006479*T**2;  6000   N !
  FUNCTION B1         298.15  -838+2.697*T;                  6000   N !	
	
$
