Repository: dpttw/pyopencalphad

# PyOC
python interface for OC: liboctqpy.f90 and libocpy.py

REQUIREMENT
F2PY


INSTALLATION
(1) make getoc
(2) make interface


TEST
ipython notebook
OCpy_example.ipynb
  required for testing
    matplotlib
    pycalphad 0.3.2

File: DATABASE/CO_CHIMAD.TDB (part 4 of 5)
$-------------------------------------------------------------------
   PARAMETER G(LIQUID,TA,W;0)   298.15  +A0#-4000;   6000   N  !
   PARAMETER G(LIQUID,TA,W;1)   298.15  +A1#;        6000   N  !
   PARAMETER G(BCC_A2,TA,W:VA;0)   298.15   +A0#;       6000   N  !
   PARAMETER G(BCC_A2,TA,W:VA;1)   298.15   +A1#;       6000   N  ! 

    PARAMETER G(BCC_B2,W:TA:VA;0)       298.15 +B0#;      6000   N  !
    PARAMETER G(BCC_B2,TA:W:VA;0)       298.15  +B0#;     6000   N  !
    PARAMETER G(BCC_B2,TA,W:TA:VA;0)    298.15  +B1#;     6000   N  !
    PARAMETER G(BCC_B2,TA:TA,W:VA;0)    298.15  +B1#;     6000   N  !
    PARAMETER G(BCC_B2,W:TA,W:VA;0)     298.15  +B1#;     6000   N  !
    PARAMETER G(BCC_B2,TA,W:W:VA;0)     298.15  +B1#;     6000   N  !   
  
   PARAMETER G(L12_FCC,TA:W:VA;0)     298.15   3*U1TAW#; 6000 N !
   PARAMETER G(L12_FCC,W:TA:VA;0)     298.15   3*U1TAW#; 6000 N !	   
   PARAMETER G(L12_FCC,TA,W:TA:VA;0)  298.15   6*U1TAW#; 6000 N !
   PARAMETER G(L12_FCC,TA,W:W:VA;0)   298.15   6*U1TAW#; 6000 N !  

   PARAMETER L(L12_FCC,*:TA,W:VA;0) 298.15 +L04TAW; 6000 N !
   PARAMETER L(L12_FCC,*:TA,W:VA;1) 298.15 +L14TAW; 6000 N !
   PARAMETER L(L12_FCC,TA,W:*:VA;1) 298.15 +3*L14TAW; 6000 N !  


   
$   PARAMETER G(L12_FCC,TA,W:TA:VA;1)  298.15   3*L14TAW#; 6000 N !
$   PARAMETER G(L12_FCC,TA,W:W:VA;1)   298.15   3*L14TAW#; 6000 N !   
$   PARAMETER L(L12_FCC,TA:TA,W:VA;0)  298.15   +L04TAW#; 6000 N !
$   PARAMETER L(L12_FCC,W:TA,W:VA;0)   298.15   +L04TAW#; 6000 N !   
$   PARAMETER L(L12_FCC,TA:TA,W:VA;1)  298.15   +L14TAW#; 6000 N !
$   PARAMETER L(L12_FCC,W:TA,W:VA;1)   298.15   +L14TAW#; 6000 N !
  
$------------------------------------------------------------------
$                       6.15 Ti-W system                                                  
$------------------------------------------------------------------  	    
$ 1996Jonsson_Z Metallkde 87_Ti-W
   PARAMETER G(LIQUID,TI,W;0)  298.15  25481;       6000.00  N !

  
   PARAMETER G(BCC_A2,TI,W:VA;0)  298.15  4313+12.761*T;   6000.00  N !
   PARAMETER G(BCC_A2,TI,W:VA;1)  298.15  9768-3.785*T;    6000.00  N !
 
   PARAMETER G(HCP_A3,TI,W:VA;0)  298.15  34949;          6000.00  N ! 
   PARAMETER G(FCC_A1,TI,W:VA;0)  298.15   33825;         6000.00  N !
   
   
   PARAMETER G(L12_FCC,TI:W:VA;0)     298.15   3*U1TIW#; 6000 N !
   PARAMETER G(L12_FCC,W:TI:VA;0)     298.15   3*U1TIW#; 6000 N !	   
   PARAMETER G(L12_FCC,TI,W:TI:VA;0)  298.15   6*U1TIW#; 6000 N !
   PARAMETER G(L12_FCC,TI,W:W:VA;0)   298.15   6*U1TIW#; 6000 N !   
   
   PARAMETER L(L12_FCC,*:TI,W:VA;0) 298.15 +L04TIW; 6000 N !
   PARAMETER L(L12_FCC,*:TI,W:VA;1) 298.15 +L14TIW; 6000 N !
   PARAMETER L(L12_FCC,TI,W:*:VA;1) 298.15 +3*L14TIW; 6000 N !     
   
$   PARAMETER G(L12_FCC,TI,W:TI:VA;1)  298.15   3*L14TIW#; 6000 N !
$   PARAMETER G(L12_FCC,TI,W:W:VA;1)   298.15   3*L14TIW#; 6000 N !   
$   PARAMETER L(L12_FCC,TI:TI,W:VA;0)  298.15   +L04TIW#; 6000 N !
$   PARAMETER L(L12_FCC,W:TI,W:VA;0)   298.15   +L04TIW#; 6000 N !   
$   PARAMETER L(L12_FCC,TI:TI,W:VA;1)  298.15   +L14TIW#; 6000 N !
$   PARAMETER L(L12_FCC,W:TI,W:VA;1)   298.15   +L14TIW#; 6000 N !
   
   
$***********************************************************************
$
$                              6.16 Al-Re system      
$
$ Present work: Revised based on 1998Huang, (liquid and hcp)
$ It is a temp version. If necessary, I will re-assess this system later 
$ based on critical review of all the experimental data especially on 
$ the Al-rich corner. 
$ W. Huang and Y.A. Chang, J. Phase Equilibria 19 (1998) 361-366
$***********************************************************************
   
   
   PARAMETER G(LIQUID,AL,RE;0)  298.15  -20000+15*T; 6000.00 N   !
   PARAMETER G(HCP_A3,AL,RE:VA;0)  298.15  7.92082180E+04; 6000.00 N  !
   
$   PARAMETER G(LIQUID,AL,RE;0)  298.15  -30007+17*T; 6000.00 N  98Hua1 !

   PARAMETER G(FCC_A1,AL,RE:VA;0)  298.15  48510; 6000.00 N  98Hua1 !

$   PARAMETER G(HCP_A3,AL,RE:VA;0)  298.15  48510; 6000.00 N  98Hua1 !

   FUN GALRE2     298.15  -110798+409.165*T-72.348253*T*LN(T)
     -.0044*T**2; 6000.00 N  98Hua1 !
   FUN GAL11RE4   298.15  -622491+1887.826*T-330.25345*T*LN(T)
     -.022*T**2; 6000.00 N  98Hua1 !
 
 
   PARAMETER G(AL12RE,AL:RE;0)  298.15 
     +236613+.867*GAL11RE4#; 6000.0 N  98Hua1 !

   PARAMETER G(AL6RE,AL:RE;0)  298.15  
     +65014+.467*GAL11RE4#; 6000.00 N  98Hua1 !

 
   PARAMETER G(AL4RE,AL:RE;0)  298.15  
     +9684+.333*GAL11RE4#;  6000.00 N  98Hua1 !

 
   PARAMETER G(AL11RE4,AL:RE;0)  298.15  
     +GAL11RE4#; 6000.00 N  98Hua1 !

 
   PARAMETER G(ALRE,AL:RE;0)  298.15 
     -7427+6.6*T+.667*GALRE2#; 6000.0 N  98Hua1 !

 
   PARAMETER G(ALRE2,AL:RE;0)  298.15  
     +GALRE2#; 6000.00 N  98Hua1 !

 

 
$***********************************************************************
$
$                              Co-Re
$
$ Present work: Re-model
$ 2014Liu_CALPHAD 45_Ni-Co-Re(Ru)
$***********************************************************************
$ 

   PARAMETER L(LIQUID,CO,RE;0)  298.15 7467.5-38.65015*T; 6000.00 N  !
   PARAMETER L(LIQUID,CO,RE;1)  298.15 -23462.9; 6000.00 N  !


   PARAMETER L(FCC_A1,CO,RE:VA;0)  298.15   -79967.46+0.53004*T; 6000.00 N  !


   PARAMETER L(HCP_A3,CO,RE:VA;0)  298.15  -131116.9+19.52147*T; 6000.00 N  !
   PARAMETER L(HCP_A3,CO,RE:VA;1)  298.15  45908.8-2.83096*T; 6000.00 N  !


$***********************************************************************
$
$                             Ni-Re
$
$ 2012Yaqoob_J Solid Chem 196_Ni-Re
$***********************************************************************
$ 2012Yaqoob used SGTE 4.1 data for RE

 
   PARAMETER G(LIQUID,NI,RE;0)  298.15 21480.3; 6000.00 N   !
 

   PARAMETER G(FCC_A1,NI,RE:VA;0)  298.15  +5054.5+8.29*T; 6000.00 N   !

 
   PARAMETER G(HCP_A3,NI,RE:VA;0)  298.15  +9968.6+7.60*T; 6000.00 N   !

   PARAMETER G(BCC_A2,RE,NI:VA;0)  298.15  50000; 6000.00 N   !



$***********************************************************************
$
$                              Re-Ta
$
$ 
$***********************************************************************
$Present work: Revised based on 2002Zhou
$2000Liu_JAC 299_Re-Ta and Re-W
$2002Zhou_Metall Mater Tran  A 33_Re-Ta-W

   PARAMETER G(LIQUID,RE,TA;0)  298.15  -57728.4; 6000.00 N  !
   PARAMETER G(LIQUID,RE,TA;1)  298.15  -4312.3; 6000.00 N   !

   PARAMETER G(BCC_A2,RE,TA:VA;0)  298.15 -121992.3+24.41137*T; 6000.00 N   !

   PARAMETER G(HCP_A3,RE,TA:VA;0)  298.15  -31286; 6000.00 N  !


   

   PARAMETER G(CHI_A12,RE:RE:RE;0)  298.15  100000
     +24*GFCCRE#+24*GFCCRE#+10*GBCCRE#; 6000.00 N  2000Liu !   	 
   PARAMETER G(CHI_A12,RE:RE:TA;0)  298.15 -1375757+215.488*T
     +24*GFCCRE#+24*GFCCRE#+10*GHSERTA#; 6000.00 N  2000Liu !
   PARAMETER G(CHI_A12,RE:TA:TA;0)  298.15  -1335348
     +24*GFCCRE#+24*GFCCTA#+10*GHSERTA#; 6000.00 N  2000Liu !	 
   PARAMETER G(CHI_A12,RE:TA:RE;0)  298.15  140409-215.488*T
     +24*GFCCRE#+24*GFCCTA#+10*GBCCRE#; 6000.00 N  2000Liu ! 
	 
   PARAMETER L(CHI_A12,RE:RE:RE,TA;0)  298.15  
     -1036136.3; 6000.00 N   !
   PARAMETER L(CHI_A12,RE:RE,TA:TA;0)  298.15  
     -1999101.3-107.2982*T; 6000.00 N   !


$***********************************************************************
$
$                              Re-Ti
$
$ 
$***********************************************************************
$2012Zacherl_CALPHAD 38_ Re-Ti

$ NOTE: In 2012Zacherl, the CHI_A12 phase was modeled as stoichiometric phase 
$ Re24Ti5 (G(CHI_A12,RE:RE:TI;0)).
$ Calculated phase diagram using present database shows some composition 
$ range for the CHI_A12. Considering there is no experimental data available,
$ I did not make any modification. 


   PARAMETER G(LIQUID,RE,TI;1)  298.15  2.5000000E+04;   6000   N REF0 !
   PARAMETER G(LIQUID,RE,TI;2)  298.15  -1.5000000E+04;   6000   N REF0 !

   PARAMETER G(BCC_A2,RE,TI:VA;0)  298.15  
     -1.9000000E+05+7.5000000E+01*T;   6000 N REF0 !

   PARAMETER G(HCP_A3,RE,TI:VA;0)  298.15  
     2.2386000E+04+5.5000000E+00*T;   6000 N REF0 !

	 

 PHASE RETI  %  2 1   1 !
    CONSTITUENT RETI  :RE : TI :  !

   PARAMETER G(RETI,RE:TI;0)  298.15  
     -9.0388043E+04+2.6720696E+02*T-4.8635039E+01*T*LN(T)
     -4.6338456E-03*T**2+1.5168202E+05*T**(-1);   6000   N REF0 !

   PARAMETER G(CHI_A12,RE:RE:TI;0) 298.15 
     -1631450.82+7.780841E+03*T-1461.362*T*LN(T)
	 -2.7747238E-02*T**2+3.4286086E+06*T**(-1); 6000.00  N   !
	 
	 
$ Present work	 
   PARAMETER G(CHI_A12,RE:TI:RE;0)  298.15  1e7+24*GFCCRE#
     +24*GFCCTI#+10*GBCCRE#; 6000.00 N   !
   PARAMETER G(CHI_A12,RE:TI:TI;0)  298.15  1e7+24*GFCCRE#
     +24*GFCCTI#+10*GBCCTI#; 6000.00 N   !  
  
  
$***********************************************************************
$
$                              Re-W
$
$ Z.-K. Liu, University of Wisconsin-Madison, USA, 1998
$***********************************************************************
$2000Liu_JAC 299_Re-Ta and Re-W
$2002Zhou_Metall Mater Tran  A 33_Re-Ta-W

PARA G(LIQUID,RE,W;0)  298.15  -24140; 6000.00 N   !
PARA G(LIQUID,RE,W;1)  298.15  -5723; 6000.00 N   !


PARA G(BCC_A2,RE,W:VA;0)  298.15 -48975+8.982*T; 6000.00 N   !
PARA G(BCC_A2,RE,W:VA;1)  298.15 11855; 6000.00 N   !


PARA G(HCP_A3,RE,W:VA;0)  298.15  -7986; 6000.00 N   !



$***********************************************************************
$
$                              Al-V
$
$ 2015Lindahl_CALPHAD 51_Al-V Al-Ti-V
$***********************************************************************
$ metastable bcc_B2 was not added in current version!!!!
 PHASE AL21V2  %  2 21   2 !
  CONSTITUENT AL21V2  :AL : V :  !
 PHASE AL23V4  %  2 23   4 !
  CONSTITUENT AL23V4  :AL : V :  !
 PHASE AL8V5  %  4 6   2   3   2 !
  CONSTITUENT AL8V5  :AL : AL,TI,V : AL,TI,V : V :  ! 
 PHASE AL45V7  %  2 45   7 !
  CONSTITUENT AL45V7  :AL : V :  !  
  
  
  
  
   PARAMETER G(BCC_A2,AL,V:VA;0)   298.15 -79105.7344+.654036617*T; 6000 N !
   PARAMETER G(BCC_A2,AL,V:VA;1)   298.15 +6644.63293; 6000 N REF0 ! 
   PARAMETER G(FCC_A1,AL,V:VA;0)   298.15 -64732.3214; 6000 N REF0 !
  
   PARAMETER G(HCP_A3,AL,V:VA;0)   298.15 -95000+20*T; 6000 N REF0 !
   PARAMETER G(HCP_A3,AL,V:VA;1)   298.15 -6000; 6000 N REF0 ! 
  
   PARAMETER G(LIQUID,AL,V;0)      298.15 -78539.7392+10.0693642*T; 6000 N  !
   PARAMETER G(LIQUID,AL,V;1)      298.15 +17593.7037; 6000 N REF0 !  
  
   PARAMETER G(AL21V2,AL:V;0)             298.15 +21*GHSERAL#+2*GHSERVV#
     -246775.8159+49.07455513*T; 6000 N REF0 !




   PARAMETER G(AL23V4,AL:V;0)             298.15 +23*GHSERAL#+4*GHSERVV#
     -486764.3727+99.45075888*T; 6000 N REF0 !

   PARAMETER G(AL45V7,AL:V;0)             298.15 +45*GHSERAL#+7*GHSERVV#
     -858135.9228+176.48991724*T; 6000 N REF0 !




   PARAMETER G(AL8V5,AL:AL:AL:V;0)        298.15 +11*GHSERAL#+2*GHSERVV#
     -167105.1798; 6000 N REF0 !
   PARAMETER G(AL8V5,AL:TI:AL:V;0)        298.15 +9*GHSERAL#+2*GHSERTI#
     +2*GHSERVV#; 6000 N REF0 !
   PARAMETER G(AL8V5,AL:V:AL:V;0)         298.15 +9*GHSERAL#+4*GHSERVV#
     -19309; 6000 N REF0 !
   PARAMETER G(AL8V5,AL:AL:TI:V;0)        298.15 +8*GHSERAL#+3*GHSERTI#
     +2*GHSERVV#+0; 6000 N REF0 !
   PARAMETER G(AL8V5,AL:TI:TI:V;0)        298.15 +6*GHSERAL#+5*GHSERTI#
     +2*GHSERVV#+0; 6000 N REF0 !
   PARAMETER G(AL8V5,AL:V:TI:V;0)         298.15 +6*GHSERAL#+3*GHSERTI#
     +4*GHSERVV#+0; 6000 N REF0 !
   PARAMETER G(AL8V5,AL:AL:V:V;0)         298.15 +8*GHSERAL#+5*GHSERVV#
     -298947.155-24.32352728*T; 6000 N REF0 !
   PARAMETER G(AL8V5,AL:TI:V:V;0)         298.15 +6*GHSERAL#+2*GHSERTI#
     +5*GHSERVV#+0; 6000 N REF0 !
   PARAMETER G(AL8V5,AL:V:V:V;0)          298.15 +6*GHSERAL#+7*GHSERVV#
     -237359.3391; 6000 N REF0 !

$***********************************************************************
$
$                              CO-V
$ 
$ sigma phase: 






$***********************************************************************
$
$                              NI-V
$

$***********************************************************************
$
$                              Ta-V
$




$***********************************************************************
$
$                              TI-V
$
$ 2015Lindahl_CALPHAD 51_Al-V Al-Ti-V
$***********************************************************************
   PARAMETER G(BCC_A2,TI,V:VA;0)          298.15 +10500-1.5*T; 6000 N REF0 !
   PARAMETER G(BCC_A2,TI,V:VA;1)          298.15 +2000; 6000 N REF0 !
   PARAMETER G(BCC_A2,TI,V:VA;2)          298.15 +1000; 6000 N REF0 !	 
	 
   PARAMETER G(HCP_A3,TI,V:VA;0)          298.15 +20000; 6000 N REF0 !	 
	 
   PARAMETER G(LIQUID,TI,V;0)             298.15 +1400; 6000 N REF0 !
   PARAMETER G(LIQUID,TI,V;1)             298.15 +4100; 6000 N REF0 !


$***********************************************************************
$
$                              V-W
$


$***********************************************************************
$
$                              Re-V
$





$***********************************************************************
$
$                              Co-Ru
$
$2014Liu_CALPHAD


   PARAMETER G(LIQUID,CO,RU;0)  298.15  -4000-2*T; 6000  N    !
$   PARAMETER G(HCP_A3,CO,RU:VA;0)  298.15  -10000+7.2*T;  6000  N  !
$   PARAMETER G(HCP_A3,CO,RU:VA;1)  298.15  4900+1.5*T;  6000  N  !

   PARAMETER G(FCC_A1,CO,RU:VA;0)  298.15  -5500+0.5*T;  6000  N  !
   PARAMETER G(FCC_A1,CO,RU:VA;1)  298.15  -5000+5.5*T;  6000  N  !
$***********************************************************************
$
$                              AL-Ru
$2003Prins_CALPHAD 27_Al-RU
   PARAMETER G(LIQUID,AL,RU;0)  298.15  -73000-14*T; 6000 N   !
   PARAMETER G(LIQUID,AL,RU;1)  298.15  -56000; 6000  N  !
   PARAMETER G(FCC_A1,AL,RU:VA;0)  298.15  -10000-10*T;  6000  N REF0 !  
   PARAMETER G(HCP_A3,AL,RU:VA;0)  298.15  -105000+30*T;  6000  N REF0 !  
  
   PARAMETER G(BCC_A2,AL,RU:VA;0)  298.15  -176000+32*T;  6000  N REF0 !   
   PARAMETER G(BCC_A2,RU,VA:VA;0)  298.15  120*T;  6000  N REF0 !  

 PHASE AL6RU  %  2 6   1 !
  CONSTITUENT AL6RU  :AL : RU :  !   

 PHASE AL13RU4  %  3 0.6275   0.235 0.1375 !
  CONSTITUENT AL13RU4  :AL : RU:AL,VA :  !  
 PHASE AL2RU  %  3 2   1 1 !
  CONSTITUENT AL2RU  :AL : RU:AL,RU,VA :  ! 

 PHASE AL3RU2  %  3 3   2 1 !
  CONSTITUENT AL3RU2  :AL : AL,RU:RU,VA :  ! 
  
   PARAMETER G(AL6RU,AL:RU;0)       298.15 +6*GHSERAL#+1*GHSERRU#
     -156000+7*T; 6000 N REF0 !
	 
	 
   PARAMETER G(AL13RU4,AL:RU:AL;0)   298.15 -35100+1.65*T
     +0.6275*GHSERAL#+0.235*GHSERRU#+0.1375*GHSERAL#; 6000 N REF0 !	 
   PARAMETER G(AL13RU4,AL:RU:VA;0)   298.15 -35100+1.65*T
     +0.6275*GHSERAL#+0.235*GHSERRU#; 6000 N REF0 !	


   PARAMETER G(AL2RU,AL:RU:AL;0)   298.15 -138000+8*T
     +2*GHSERAL#+1*GHSERRU#+1*GHSERAL#; 6000 N REF0 !	 
   PARAMETER G(AL2RU,AL:RU:VA;0)   298.15 -136500+8*T
     +2*GHSERAL#+1*GHSERRU#; 6000 N REF0 !   
   
   PARAMETER G(AL2RU,AL:RU:RU;0)   298.15 -138000+8*T
     +2*GHSERAL#+1*GHSERRU#+1*GHSERRU#; 6000 N REF0 !	   
   

   PARAMETER G(AL3RU2,AL:AL:VA;0)   298.15 
     +3*GBCCAL#+2*GBCCAL#; 6000 N REF0 !	  

   PARAMETER G(AL3RU2,AL:AL:RU;0)   298.15 
     +3*GBCCAL#+2*GBCCAL#+1*GBCCRU#; 6000 N REF0 !	 


   PARAMETER G(AL3RU2,AL:RU:VA;0)   298.15 -312630+30.5*T
     +3*GBCCAL#+2*GBCCRU#; 6000 N REF0 !	 
  
   PARAMETER G(AL3RU2,AL:RU:RU;0)   298.15 -312630+30.5*T
     +3*GBCCAL#+3*GBCCRU#; 6000 N REF0 !

	 
    PARAMETER G(BCC_B2,AL:RU:VA;0) 298.15 +4*UBALRU#; 6000 N ! 
    PARAMETER G(BCC_B2,RU:AL:VA;0) 298.15 +4*UBALRU#; 6000 N! 
 
    PARAMETER G(BCC_B2,AL:AL,RU:VA;0)  298.15 
	 -73000;   6000  N  !
    PARAMETER G(BCC_B2,AL,RU:AL:VA;0)  298.15 
	 -73000;   6000  N  !   



	 
	 
  
$***********************************************************************
$
$                              Ni-Ru
$2008Hallström_Acta Mater 56_Ni-Ru Al-Ni-Ru  

$ B2 description from 2008Hall were not taken 
   PARAMETER G(LIQUID,NI,RU;0) 298.15 +4965+2*T; 6000 N !  
   PARAMETER G(FCC_A1,NI,RU:VA;0) 298.15 +23370-7.45*T; 6000 N !  
   PARAMETER G(HCP_A3,NI,RU:VA;0) 298.15 +43390-14.94*T; 6000 N !
   PARAMETER G(HCP_A3,NI,RU:VA;1) 298.15 +29971-19.83*T; 6000 N !  
   
   PARAMETER G(BCC_A2,NI,RU:VA;0) 298.15 +66000; 6000 N !
   PARAMETER G(BCC_A2,NI,RU:VA;1) 298.15 +67700; 6000 N !     
   
$***********************************************************************
$
$                              Ru-Ti
$  2009Gao_JAC 479_Ru-Ti
  
   PARAMETER G(LIQUID,RU,TI;0)  298.15  -153973.5+7.6543*T; 6000  N     !
   PARAMETER G(LIQUID,RU,TI;1)  298.15  34845.2+3.3196*T; 6000  N     !
   PARAMETER G(HCP_A3,RU,TI:VA;0)  298.15  -142986.1+24.4282*T; 6000 N  !
   PARAMETER G(HCP_A3,RU,TI:VA;1)  298.15  6731.2;  6000  N REF0 !  
   PARAMETER G(BCC_A2,RU,TI:VA;0)  298.15  -189415.6+21.1940*T; 6000 N REF0!
   PARAMETER G(BCC_A2,RU,TI:VA;1)  298.15  +86570.9-27.7947*T; 6000 N REF0 !
   PARAMETER G(BCC_A2,RU,TI:VA;2)  298.15  +15410.9; 6000 N REF0 !
  
  
    
    PARAMETER G(BCC_B2,TI:RU:VA;0) 298.15 +4*UBRUTI#; 6000 N ! 
    PARAMETER G(BCC_B2,RU:TI:VA;0) 298.15 +4*UBRUTI#; 6000 N!   
  
    PARAMETER G(BCC_B2,RU,TI:RU:VA;0) 298.15 +28396.2+15.3575*T; 6000 N ! 
    PARAMETER G(BCC_B2,RU:RU,TI:VA;0) 298.15 +28396.2+15.3575*T; 6000 N ! 
    PARAMETER G(BCC_B2,RU,TI:RU:VA;1) 298.15 -28438.9; 6000 N ! 
    PARAMETER G(BCC_B2,RU:RU,TI:VA;1) 298.15 -28438.9; 6000 N ! 



    PARAMETER G(BCC_B2,RU,TI:TI:VA;0) 298.15 +125011.9-53.7287*T; 6000 N ! 
    PARAMETER G(BCC_B2,TI:RU,TI:VA;0) 298.15 +125011.9-53.7287*T; 6000 N ! 	

    PARAMETER G(BCC_B2,RU,TI:TI:VA;1) 298.15 +75595.3; 6000 N ! 
    PARAMETER G(BCC_B2,TI:RU,TI:VA;1) 298.15 +75595.3; 6000 N ! 		
	
    PARAMETER G(BCC_B2,RU,TI:TI:VA;2) 298.15  -23023.6-40.8687*T; 6000 N ! 
    PARAMETER G(BCC_B2,TI:RU,TI:VA;2) 298.15  -23023.6-40.8687*T; 6000 N ! 		
	
	
	
	
$***********************************************************************
$
$                              Ru-TA
$
	
	
$***********************************************************************
$
$                              Ru-W
$






	
$***********************************************************************
$
$                              Al-TI-V
$
$ 2015Lindahl_CALPHAD 51_Al-V Al-Ti-V
$***********************************************************************



   
  
$------------------------------------------------------------------------   	 
$------------------- 7 Ternary system-------------------------------------
$------------------------------------------------------------------------   

$------------------------------------------------------------------
$                       7.1 Al-Co-Ni system                                                  
$------------------------------------------------------------------    
$$$$$$ 2015Liu	 
   PARAMETER G(BCC_A2,AL,CO,NI:VA;0)      298.15 -15483; 6000 N REF29 !	 
	                
   PARAMETER G(LIQUID,AL,CO,NI;0) 298.15 +20000; 6000 N REF29 !

       
 
   PARAMETER G(BCC_B2,NI:AL,CO:VA;0)  298.15  +.5*BALCONI;,,N 15LIU !      
   PARAMETER G(BCC_B2,AL,CO:NI:VA;0)  298.15  +.5*BALCONI;,,N 15LIU !  
  
$$$$----  L12 end-member  ----
$ Al-Co-NI L12   2sl
   PARAMETER L(L12_FCC,AL,CO,NI:AL:VA;0) 298.15
     +ALCO3+ALNI3
	 -1.5*AL3CO-1.5*AL3NI-1.5*AL2CO2-1.5*AL2NI2
     +6*AL2CONI-1.5*ALCONI2-1.5*ALCO2NI         ; 6000 N !
   PARAMETER L(L12_FCC,AL,CO,NI:CO:VA;0) 298.15
     +AL3CO+CONI3
	 -1.5*ALCO3-1.5*CO3NI-1.5*AL2CO2-1.5*CO2NI2
     +6*ALCO2NI-1.5*ALCONI2-1.5*AL2CONI         ; 6000 N !
   PARAMETER L(L12_FCC,AL,CO,NI:NI:VA;0) 298.15
     +AL3NI+CO3NI
	 -1.5*ALNI3-1.5*CONI3-1.5*AL2NI2-1.5*CO2NI2
     +6*ALCONI2-1.5*ALCO2NI-1.5*AL2CONI         ; 6000 N !
	 
   PARAMETER L(L12_FCC,AL,CO:NI:VA;0) 298.15
     +1.5*ALCO2NI+1.5*AL2CONI-1.5*AL3NI-1.5*CO3NI; 6000 N !
   PARAMETER L(L12_FCC,AL,NI:CO:VA;0) 298.15
     +1.5*ALCONI2+1.5*AL2CONI-1.5*AL3CO-1.5*CONI3; 6000 N !
   PARAMETER L(L12_FCC,CO,NI:AL:VA;0) 298.15
     +1.5*ALCONI2+1.5*ALCO2NI-1.5*ALCO3-1.5*ALNI3; 6000 N !
   PARAMETER L(L12_FCC,AL,CO:NI:VA;1) 298.15
     -1.5*ALCO2NI+1.5*AL2CONI-0.5*AL3NI+0.5*CO3NI; 6000 N !
   PARAMETER L(L12_FCC,AL,NI:CO:VA;1) 298.15
     -1.5*ALCONI2+1.5*AL2CONI-0.5*AL3CO+0.5*CONI3; 6000 N !
   PARAMETER L(L12_FCC,CO,NI:AL:VA;1) 298.15
     -1.5*ALCONI2+1.5*ALCO2NI-0.5*ALCO3+0.5*ALNI3; 6000 N !
	 
  
   PARAMETER G(MU,NI:CO:CO:AL;0) 298.15 +200000
     +GHSERNI#+4*GHSERCO#+2*GHSERCO#+6*GHSERAL#; 6000 N REF0 !
   PARAMETER G(MU,AL:CO:NI:AL;0) 298.15 +200000    
     +GHSERAL#+4*GHSERCO#+2*GHSERNI#+6*GHSERAL#; 6000 N REF0 !	   
   PARAMETER G(MU,CO:CO:NI:AL;0) 298.15 +200000
     +GHSERCO#+4*GHSERCO#+2*GHSERNI#+6*GHSERAL#; 6000 N REF0 !	   
   PARAMETER G(MU,NI:CO:NI:AL;0) 298.15 +200000
     +GHSERNI#+4*GHSERCO#+2*GHSERNI#+6*GHSERAL#; 6000 N REF0 !	   
   PARAMETER G(MU,NI:CO:CO:CO;0) 298.15 +200000
     +GHSERNI#+4*GHSERCO#+2*GHSERCO#+6*GHSERCO#; 6000 N REF0 !	       
   PARAMETER G(MU,AL:CO:NI:CO;0) 298.15 +200000
     +GHSERAL#+4*GHSERCO#+2*GHSERNI#+6*GHSERCO#; 6000 N REF0 !	    
   PARAMETER G(MU,CO:CO:NI:CO;0) 298.15 +200000
     +GHSERCO#+4*GHSERCO#+2*GHSERNI#+6*GHSERCO#; 6000 N REF0 ! 
   PARAMETER G(MU,NI:CO:NI:CO;0) 298.15 +200000
     +GHSERNI#+4*GHSERCO#+2*GHSERNI#+6*GHSERCO#; 6000 N REF0 ! 		 
   PARAMETER G(MU,AL:CO:CO:NI;0) 298.15 +200000
     +GHSERAL#+4*GHSERCO#+2*GHSERCO#+6*GHSERNI#; 6000 N REF0 ! 	  
	 
   PARAMETER G(MU,CO:CO:CO:NI;0) 298.15 +200000
     +GHSERCO#+4*GHSERCO#+2*GHSERCO#+6*GHSERNI#; 6000 N REF0 ! 	 
	 
   PARAMETER G(MU,NI:CO:CO:NI;0) 298.15 +200000
     +GHSERNI#+4*GHSERCO#+2*GHSERCO#+6*GHSERNI#; 6000 N REF0 ! 	   
   PARAMETER G(MU,AL:CO:NI:NI;0) 298.15 +200000
     +GHSERAL#+4*GHSERCO#+2*GHSERNI#+6*GHSERNI#; 6000 N REF0 ! 
   PARAMETER G(MU,CO:CO:NI:NI;0) 298.15 +200000
     +GHSERCO#+4*GHSERCO#+2*GHSERNI#+6*GHSERNI#; 6000 N REF0 ! 
   PARAMETER G(MU,NI:CO:NI:NI;0) 298.15 +200000
     +GHSERNI#+4*GHSERCO#+2*GHSERNI#+6*GHSERNI#; 6000 N REF0 ! 
     
$------------------------------------------------------------------
$                       7.2 Al-Co-TA system                                                  
$------------------------------------------------------------------   
   PARAMETER G(FCC_A1,AL,CO,TA:VA;0)   298.15  0; 6000 N  !	
   PARAMETER G(FCC_A1,AL,CO,TA:VA;1)   298.15  -1.21490161E+04; 6000 N  !	
   PARAMETER G(FCC_A1,AL,CO,TA:VA;2)   298.15  0; 6000 N  !	
   
   PARAMETER G(LIQUID,AL,CO,TA;0)   298.15   0; 6000 N  !	
   PARAMETER G(LIQUID,AL,CO,TA;1)   298.15   1.90363513E+05; 6000 N  !
   PARAMETER G(LIQUID,AL,CO,TA;2)   298.15   0; 6000 N  !   
   
$ Al-Co-TA L12    2sl
   PARAMETER L(L12_FCC,AL,CO,TA:AL:VA;0) 298.15
     +ALCO3+ALTA3
	 -1.5*AL3CO-1.5*AL3TA-1.5*AL2CO2-1.5*AL2TA2
     +6*AL2COTA-1.5*ALCOTA2-1.5*ALCO2TA         ; 6000 N !
   PARAMETER L(L12_FCC,AL,CO,TA:CO:VA;0) 298.15
     +AL3CO+COTA3
	 -1.5*ALCO3-1.5*CO3TA-1.5*AL2CO2-1.5*CO2TA2
     +6*ALCO2TA-1.5*ALCOTA2-1.5*AL2COTA         ; 6000 N !
   PARAMETER L(L12_FCC,AL,CO,TA:TA:VA;0) 298.15
     +AL3TA+CO3TA
	 -1.5*ALTA3-1.5*COTA3-1.5*AL2TA2-1.5*CO2TA2
     +6*ALCOTA2-1.5*ALCO2TA-1.5*AL2COTA         ; 6000 N !
	 
   PARAMETER L(L12_FCC,AL,CO:TA:VA;0) 298.15
     +1.5*ALCO2TA+1.5*AL2COTA-1.5*AL3TA-1.5*CO3TA; 6000 N !
   PARAMETER L(L12_FCC,AL,TA:CO:VA;0) 298.15
     +1.5*ALCOTA2+1.5*AL2COTA-1.5*AL3CO-1.5*COTA3; 6000 N !
   PARAMETER L(L12_FCC,CO,TA:AL:VA;0) 298.15
     +1.5*ALCOTA2+1.5*ALCO2TA-1.5*ALCO3-1.5*ALTA3; 6000 N !
   PARAMETER L(L12_FCC,AL,CO:TA:VA;1) 298.15
     -1.5*ALCO2TA+1.5*AL2COTA-0.5*AL3TA+0.5*CO3TA; 6000 N !
   PARAMETER L(L12_FCC,AL,TA:CO:VA;1) 298.15
     -1.5*ALCOTA2+1.5*AL2COTA-0.5*AL3CO+0.5*COTA3; 6000 N !
   PARAMETER L(L12_FCC,CO,TA:AL:VA;1) 298.15
     -1.5*ALCOTA2+1.5*ALCO2TA-0.5*ALCO3+0.5*ALTA3; 6000 N !




$------------------------------------------------------------------
$                       7.2 Al-TA-W system                                                  
$------------------------------------------------------------------  
$ Al-TA-W L12    2sl
  PARAMETER L(L12_FCC,AL,TA,W:AL:VA;0) 298.15
     +ALTA3+ALW3
	 -1.5*AL3TA-1.5*AL3W-1.5*AL2TA2-1.5*AL2W2
     +6*AL2TAW-1.5*ALTAW2-1.5*ALTA2W         ; 6000 N !
   PARAMETER L(L12_FCC,AL,TA,W:TA:VA;0) 298.15
     +AL3TA+TAW3
	 -1.5*ALTA3-1.5*TA3W-1.5*AL2TA2-1.5*TA2W2
     +6*ALTA2W-1.5*ALTAW2-1.5*AL2TAW         ; 6000 N !
   PARAMETER L(L12_FCC,AL,TA,W:W:VA;0) 298.15
     +AL3W+TA3W
	 -1.5*ALW3-1.5*TAW3-1.5*AL2W2-1.5*TA2W2
     +6*ALTAW2-1.5*ALTA2W-1.5*AL2TAW         ; 6000 N !
	 
   PARAMETER L(L12_FCC,AL,TA:W:VA;0) 298.15
     +1.5*ALTA2W+1.5*AL2TAW-1.5*AL3W-1.5*TA3W; 6000 N !
   PARAMETER L(L12_FCC,AL,W:TA:VA;0) 298.15
     +1.5*ALTAW2+1.5*AL2TAW-1.5*AL3TA-1.5*TAW3; 6000 N !
   PARAMETER L(L12_FCC,TA,W:AL:VA;0) 298.15
     +1.5*ALTAW2+1.5*ALTA2W-1.5*ALTA3-1.5*ALW3; 6000 N !
   PARAMETER L(L12_FCC,AL,TA:W:VA;1) 298.15
     -1.5*ALTA2W+1.5*AL2TAW-0.5*AL3W+0.5*TA3W; 6000 N !
   PARAMETER L(L12_FCC,AL,W:TA:VA;1) 298.15
     -1.5*ALTAW2+1.5*AL2TAW-0.5*AL3TA+0.5*TAW3; 6000 N !
   PARAMETER L(L12_FCC,TA,W:AL:VA;1) 298.15
     -1.5*ALTAW2+1.5*ALTA2W-0.5*ALTA3+0.5*ALW3; 6000 N !


$------------------------------------------------------------------
$                       7.2 Al-TI-W system                                                  
$------------------------------------------------------------------  
$ Al-TI-W L12    2sl
  PARAMETER L(L12_FCC,AL,TI,W:AL:VA;0) 298.15
     +ALTI3+ALW3
	 -1.5*AL3TI-1.5*AL3W-1.5*AL2TI2-1.5*AL2W2
     +6*AL2TIW-1.5*ALTIW2-1.5*ALTI2W         ; 6000 N !
   PARAMETER L(L12_FCC,AL,TI,W:TI:VA;0) 298.15
     +AL3TI+TIW3
	 -1.5*ALTI3-1.5*TI3W-1.5*AL2TI2-1.5*TI2W2
     +6*ALTI2W-1.5*ALTIW2-1.5*AL2TIW         ; 6000 N !
   PARAMETER L(L12_FCC,AL,TI,W:W:VA;0) 298.15
     +AL3W+TI3W
	 -1.5*ALW3-1.5*TIW3-1.5*AL2W2-1.5*TI2W2
     +6*ALTIW2-1.5*ALTI2W-1.5*AL2TIW         ; 6000 N !
	 
   PARAMETER L(L12_FCC,AL,TI:W:VA;0) 298.15
     +1.5*ALTI2W+1.5*AL2TIW-1.5*AL3W-1.5*TI3W; 6000 N !
   PARAMETER L(L12_FCC,AL,W:TI:VA;0) 298.15
     +1.5*ALTIW2+1.5*AL2TIW-1.5*AL3TI-1.5*TIW3; 6000 N !
   PARAMETER L(L12_FCC,TI,W:AL:VA;0) 298.15
     +1.5*ALTIW2+1.5*ALTI2W-1.5*ALTI3-1.5*ALW3; 6000 N !
   PARAMETER L(L12_FCC,AL,TI:W:VA;1) 298.15
     -1.5*ALTI2W+1.5*AL2TIW-0.5*AL3W+0.5*TI3W; 6000 N !
   PARAMETER L(L12_FCC,AL,W:TI:VA;1) 298.15
     -1.5*ALTIW2+1.5*AL2TIW-0.5*AL3TI+0.5*TIW3; 6000 N !
   PARAMETER L(L12_FCC,TI,W:AL:VA;1) 298.15
     -1.5*ALTIW2+1.5*ALTI2W-0.5*ALTI3+0.5*ALW3; 6000 N !




	 
$------------------------------------------------------------------
$                       7.2 Al-Co-TI system                                                  
$------------------------------------------------------------------   
   PARAMETER G(LIQUID,AL,CO,TI;0)  298.15  0;   6000  N REF0 !
   PARAMETER G(LIQUID,AL,CO,TI;1)  298.15  -57954.870;   6000  N REF0 !
   PARAMETER G(LIQUID,AL,CO,TI;2)  298.15  0;   6000   N REF0 !
   
   PARAMETER G(FCC_A1,AL,CO,TI:VA;0)   298.15 0; 6000 N  !          
   PARAMETER G(FCC_A1,AL,CO,TI:VA;1)   298.15 115230.99; 6000 N  !       
   PARAMETER G(FCC_A1,AL,CO,TI:VA;2)   298.15 0; 6000 N  !       

   PARAMETER G(CHI,CO:TI;0)  298.15  +3000
     +.75*GHSERCO#+.25*GHSERTI#;   6000   N REF0 !
   PARAMETER G(CHI,CO:TI,W;0)  298.15  -40811.4;   6000  N REF0 !
 





  
   PARAMETER L(L12_FCC,AL,CO,TI:AL:VA;0) 298.15
     +ALCO3+ALTI3
	 -1.5*AL3CO-1.5*AL3TI-1.5*AL2CO2-1.5*AL2TI2
     +6*AL2COTI-1.5*ALCOTI2-1.5*ALCO2TI         ; 6000 N !
   PARAMETER L(L12_FCC,AL,CO,TI:CO:VA;0) 298.15
     +AL3CO+COTI3
	 -1.5*ALCO3-1.5*CO3TI-1.5*AL2CO2-1.5*CO2TI2
     +6*ALCO2TI-1.5*ALCOTI2-1.5*AL2COTI         ; 6000 N !
   PARAMETER L(L12_FCC,AL,CO,TI:TI:VA;0) 298.15
     +AL3TI+CO3TI
	 -1.5*ALTI3-1.5*COTI3-1.5*AL2TI2-1.5*CO2TI2
     +6*ALCOTI2-1.5*ALCO2TI-1.5*AL2COTI         ; 6000 N !
	 
   PARAMETER L(L12_FCC,AL,CO:TI:VA;0) 298.15
     +1.5*ALCO2TI+1.5*AL2COTI-1.5*AL3TI-1.5*CO3TI; 6000 N !
   PARAMETER L(L12_FCC,AL,TI:CO:VA;0) 298.15
     +1.5*ALCOTI2+1.5*AL2COTI-1.5*AL3CO-1.5*COTI3; 6000 N !
   PARAMETER L(L12_FCC,CO,TI:AL:VA;0) 298.15
     +1.5*ALCOTI2+1.5*ALCO2TI-1.5*ALCO3-1.5*ALTI3; 6000 N !
   PARAMETER L(L12_FCC,AL,CO:TI:VA;1) 298.15
     -1.5*ALCO2TI+1.5*AL2COTI-0.5*AL3TI+0.5*CO3TI; 6000 N !
   PARAMETER L(L12_FCC,AL,TI:CO:VA;1) 298.15
     -1.5*ALCOTI2+1.5*AL2COTI-0.5*AL3CO+0.5*COTI3; 6000 N !
   PARAMETER L(L12_FCC,CO,TI:AL:VA;1) 298.15
     -1.5*ALCOTI2+1.5*ALCO2TI-0.5*ALCO3+0.5*ALTI3; 6000 N !  
	 



$ Ternary compound
$ Co2AlTi
$ TCNI7 (Al,Ni,Ti)0.5(Al,Hf,Nb,Ni,Ta,Ti,Zr)0.5(Co,Ni,Ru, VA)1  

$  PHASE COALTITAO  %  3 0.5   0.5   1 !
$   CONSTITUENT COALTITAO  :AL,TI : AL,TI : CO :  !
$   PARAMETER G(COALTITAO,AL:AL:CO;0)    298.15 200000
$     +0.5*GHSERAL#+0.5*GHSERAL#+1*GHSERCO#; 6000 N  !
$   PARAMETER G(COALTITAO,TI:TI:CO;0)    298.15 200000
$     +0.5*GHSERTI#+0.5*GHSERTI#+1*GHSERCO#; 6000 N  !	
$   PARAMETER G(COALTITAO,TI:AL:CO;0)    298.15 200000
$     +0.5*GHSERTI#+0.5*GHSERAL#+1*GHSERCO#; 6000 N  !	
	 
	 
	 

$   PARAMETER G(COALTITAO,AL:TI:CO;0)    298.15 -120000
$     +0.5*GHSERAL#+0.5*GHSERTI#+1*GHSERCO#; 6000 N  !
 
	 
$     PARAMETER G(COALTITAO,AL:AL,TI:CO;0)    298.15 -120000; 6000 N  !	
 
$     PARAMETER G(COALTITAO,TI,AL:TI:CO;0)    298.15 -120000; 6000 N  !		 
   
  



	 
 
$ D8a
$ CoAl2Ti
$ TCNI7(Al,Co,Fe,Ni,Ti)16 (Hf,Nb,Ti,Y,Zr)6(Co,Fe,Ni,Si)7
  
  PHASE D8a  %  3 16   6   7 !
   CONSTITUENT D8a  :AL,CO,TI : TI : CO:  !
   PARAMETER G(D8a,AL:TI:CO;0)    298.15 -2000000
     +16*GHSERAL#+6*GHSERTI#+7*GHSERCO#; 6000 N  !		 
   PARAMETER G(D8a,CO:TI:CO;0)    298.15 200000
     +16*GHSERCO#+6*GHSERTI#+7*GHSERCO#; 6000 N  !		 
   PARAMETER G(D8a,TI:TI:CO;0)    298.15 200000
     +16*GHSERTI#+6*GHSERTI#+7*GHSERCO#; 6000 N  !	  
  
   PARAMETER G(D8a,AL,TI:TI:CO;0)    298.15 -1500000; 6000 N  !	  
    

$------------------------------------------------------------------
$                       7.2 Al-Co-W system                                                  
$------------------------------------------------------------------   
$
   PARAMETER G(LIQUID,AL,CO,W;0)  298.15 -2.72915170E+05; 6000 N !
   PARAMETER G(LIQUID,AL,CO,W;1)  298.15 1.32496085E+05; 6000 N REF0 !
   PARAMETER G(LIQUID,AL,CO,W;2)  298.15 0; 6000 N REF0 !  
   
 
   PARAMETER G(FCC_A1,AL,CO,W:VA;0)   298.15 -2.69235285E+05; 6000 N REF0 !
   PARAMETER G(FCC_A1,AL,CO,W:VA;1)   298.15 3.57151999E+04; 6000 N REF0 !  
   PARAMETER G(FCC_A1,AL,CO,W:VA;2)   298.15 0; 6000 N REF0 !  

   
   
    PARAMETER G(BCC_A2,AL,CO,W:VA;0)  298.15 +200000; 6000 N REF0 !  

 
   
   PARAMETER G(BCC_B2,AL:CO,W:VA;0) 298.15 +3.01865727E+05; 6000 N REF0 !  
   PARAMETER G(BCC_B2,CO,W:AL:VA;0) 298.15 +3.01865727E+05; 6000 N REF0 !
 
   PARAMETER G(BCC_B2,AL,W:CO:VA;0)  298.15  8.18931437E+04; 6000 N REF0 !  
   PARAMETER G(BCC_B2,CO:AL,W:VA;0)  298.15  8.18931437E+04; 6000 N REF0 !

$$$$$  
    PARAMETER G(CHI,CO:AL;0) 298.15   
     2.00327627E+03+0.75*GHSERCO+0.25*GHSERAL; 6000 N !
   PARAMETER G(CHI,CO:AL,W;0) 298.15   -5.50643618E+04
      +2.49637015E+01*T; 6000 N !
 
	  
  PARAMETER G(MU,AL:CO:CO:CO;0)    298.15 +654290.8
     +GHSERAL#+4*GHSERCO#+2*GHSERCO#+6*GHSERCO#; 6000 N REF0 !
   PARAMETER G(MU,AL:CO:CO:W;0)    298.15 +770471.8
     +GHSERAL#+4*GHSERCO#+2*GHSERCO#+6*GHSERWW#; 6000 N REF0 !	 
   PARAMETER G(MU,AL:CO:W:CO;0)    298.15 +342053.4
     +GHSERAL#+4*GHSERCO#+2*GHSERWW#+6*GHSERCO#; 6000 N REF0 !
   PARAMETER G(MU,AL:W:CO:CO;0)    298.15 +225894.6
     +GHSERAL#+4*GHSERWW#+2*GHSERCO#+6*GHSERCO#; 6000 N REF0 !

   PARAMETER G(MU,AL:CO:W:W;0)    298.15 +913777.1
     +GHSERAL#+4*GHSERCO#+2*GHSERWW#+6*GHSERWW#; 6000 N REF0 !	 
   PARAMETER G(MU,AL:W:CO:W;0)    298.15 +615490.9
     +GHSERAL#+4*GHSERWW#+2*GHSERCO#+6*GHSERWW#; 6000 N REF0 !	 
	 
   PARAMETER G(MU,AL:W:W:W;0)    298.15 463855.8
     +GHSERAL#+4*GHSERWW#+2*GHSERWW#+6*GHSERWW#; 6000 N REF0 !	 	 
	 
	 
   PARAMETER G(MU,CO:CO:CO:AL;0)    298.15 +584290.8
     +GHSERCO#+4*GHSERCO#+2*GHSERCO#+6*GHSERAL#; 6000 N REF0 !	 
	 
   PARAMETER G(MU,CO:CO:W:AL;0)    298.15 +426449.8
     +GHSERCO#+4*GHSERCO#+2*GHSERWW#+6*GHSERAL#; 6000 N REF0 !		 
	 
   PARAMETER G(MU,CO:W:CO:AL;0)    298.15 +155901.8
     +GHSERCO#+4*GHSERWW#+2*GHSERCO#+6*GHSERAL#; 6000 N REF0 !		 
	
   PARAMETER G(MU,W:CO:CO:AL;0)    298.15 +583062
     +GHSERWW#+4*GHSERCO#+2*GHSERCO#+6*GHSERAL#; 6000 N REF0 !	 
 	 
   PARAMETER G(MU,W:CO:W:AL;0)    298.15 +342053.4
     +GHSERWW#+4*GHSERCO#+2*GHSERWW#+6*GHSERAL#; 6000 N REF0 !	 
   PARAMETER G(MU,W:W:CO:AL;0)    298.15 20000
     +GHSERWW#+4*GHSERWW#+2*GHSERCO#+6*GHSERAL#; 6000 N REF0 !	
 	 
		
	
	
  PARAMETER G(MU,AL:CO:CO:AL;0)    298.15 +584290.8
     +GHSERAL#+4*GHSERCO#+2*GHSERCO#+6*GHSERAL#; 6000 N REF0 !	 	
	
  PARAMETER G(MU,AL:CO:W:AL;0)    298.15 +242053.4
     +GHSERAL#+4*GHSERCO#+2*GHSERWW#+6*GHSERAL#; 6000 N REF0 !	 		
	
  PARAMETER G(MU,AL:W:W:AL;0)    298.15 +1000
     +GHSERAL#+4*GHSERWW#+2*GHSERWW#+6*GHSERAL#; 6000 N REF0 !		

  PARAMETER G(MU,AL:W:CO:AL;0)    298.15 +125894.6
     +GHSERAL#+4*GHSERWW#+2*GHSERCO#+6*GHSERAL#; 6000 N REF0 !	

	 
	 
   PARAMETER G(MU,AL:W:W:CO;0)    298.15 -10000
     +GHSERAL#+4*GHSERWW#+2*GHSERWW#+6*GHSERCO#; 6000 N REF0 !
   PARAMETER G(MU,CO:W:W:AL;0)    298.15 -10000
     +GHSERCO#+4*GHSERWW#+2*GHSERWW#+6*GHSERAL#; 6000 N REF0 !		 
	 
   PARAMETER G(MU,W:W:W:AL;0)    298.15 10000
     +GHSERWW#+4*GHSERWW#+2*GHSERWW#+6*GHSERAL#; 6000 N REF0 !	 
   	 
	 
$   PARAMETER G(MU,AL,CO:W:W:CO;0)    298.15 -9.55388425E+04; 6000 N REF0 !	
$  PARAMETER G(MU,AL,W:W:W:CO;0)    298.15 +200000; 6000 N REF0 !	
  
   PARAMETER G(MU,CO:W:W:AL,CO;0)    298.15 -800000; 6000 N REF0 !
   PARAMETER G(MU,W:W:W:AL,CO;0)    298.15 -5.35129847E+05; 6000 N REF0 !
$   PARAMETER G(MU,W:W:W:AL,W;0)    298.15 300000; 6000 N REF0 !	 	 
	    
   
  
$ Al-Co-W L12    2sl
  PARAMETER L(L12_FCC,AL,CO,W:AL:VA;0) 298.15
     +ALCO3+ALW3
	 -1.5*AL3CO-1.5*AL3W-1.5*AL2CO2-1.5*AL2W2
     +6*AL2COW-1.5*ALCOW2-1.5*ALCO2W         ; 6000 N !
   PARAMETER L(L12_FCC,AL,CO,W:CO:VA;0) 298.15
     +AL3CO+COW3
	 -1.5*ALCO3-1.5*CO3W-1.5*AL2CO2-1.5*CO2W2
     +6*ALCO2W-1.5*ALCOW2-1.5*AL2COW         ; 6000 N !
   PARAMETER L(L12_FCC,AL,CO,W:W:VA;0) 298.15
     +AL3W+CO3W
	 -1.5*ALW3-1.5*COW3-1.5*AL2W2-1.5*CO2W2
     +6*ALCOW2-1.5*ALCO2W-1.5*AL2COW         ; 6000 N !
	 
   PARAMETER L(L12_FCC,AL,CO:W:VA;0) 298.15
     +1.5*ALCO2W+1.5*AL2COW-1.5*AL3W-1.5*CO3W; 6000 N !
   PARAMETER L(L12_FCC,AL,W:CO:VA;0) 298.15
     +1.5*ALCOW2+1.5*AL2COW-1.5*AL3CO-1.5*COW3; 6000 N !
   PARAMETER L(L12_FCC,CO,W:AL:VA;0) 298.15
     +1.5*ALCOW2+1.5*ALCO2W-1.5*ALCO3-1.5*ALW3; 6000 N !
   PARAMETER L(L12_FCC,AL,CO:W:VA;1) 298.15
     -1.5*ALCO2W+1.5*AL2COW-0.5*AL3W+0.5*CO3W; 6000 N !
   PARAMETER L(L12_FCC,AL,W:CO:VA;1) 298.15
     -1.5*ALCOW2+1.5*AL2COW-0.5*AL3CO+0.5*COW3; 6000 N !
   PARAMETER L(L12_FCC,CO,W:AL:VA;1) 298.15
     -1.5*ALCOW2+1.5*ALCO2W-0.5*ALCO3+0.5*ALW3; 6000 N !

   	  




$------------------------------------------------------------------
$                       7.x AL-Ni-W system                                                  
$------------------------------------------------------------------   
$	
   PARAMETER G(LIQUID,AL,NI,W;0)         298.15 +0; 6000 N REF0 !
   PARAMETER G(LIQUID,AL,NI,W;1)         298.15 +161338.3; 6000 N REF0 !
   PARAMETER G(LIQUID,AL,NI,W;2)         298.15 +0; 6000 N REF0 !


   PARAMETER G(FCC_A1,AL,NI,W:VA;0)  298.15  -322868.7;   6000  N REF0 !
   PARAMETER G(FCC_A1,AL,NI,W:VA;1)  298.15  170832.4;   6000  N REF0 !
   PARAMETER G(FCC_A1,AL,NI,W:VA;2)  298.15  -163727.3;   6000  N REF0 !!   	  
	  
$ Al-NI-W L12    2sl
   PARAMETER L(L12_FCC,AL,NI,W:AL:VA;0) 298.15
     +ALNI3+ALW3
	 -1.5*AL3NI-1.5*AL3W-1.5*AL2NI2-1.5*AL2W2
     +6*AL2NIW-1.5*ALNIW2-1.5*ALNI2W         ; 6000 N !
   PARAMETER L(L12_FCC,AL,NI,W:NI:VA;0) 298.15
     +AL3NI+NIW3
	 -1.5*ALNI3-1.5*NI3W-1.5*AL2NI2-1.5*NI2W2
     +6*ALNI2W-1.5*ALNIW2-1.5*AL2NIW         ; 6000 N !
   PARAMETER L(L12_FCC,AL,NI,W:W:VA;0) 298.15
     +AL3W+NI3W
	 -1.5*ALW3-1.5*NIW3-1.5*AL2W2-1.5*NI2W2
     +6*ALNIW2-1.5*ALNI2W-1.5*AL2NIW         ; 6000 N !
	 
   PARAMETER L(L12_FCC,AL,NI:W:VA;0) 298.15
     +1.5*ALNI2W+1.5*AL2NIW-1.5*AL3W-1.5*NI3W; 6000 N !
   PARAMETER L(L12_FCC,AL,W:NI:VA;0) 298.15
     +1.5*ALNIW2+1.5*AL2NIW-1.5*AL3NI-1.5*NIW3; 6000 N !
   PARAMETER L(L12_FCC,NI,W:AL:VA;0) 298.15
     +1.5*ALNIW2+1.5*ALNI2W-1.5*ALNI3-1.5*ALW3; 6000 N !
   PARAMETER L(L12_FCC,AL,NI:W:VA;1) 298.15
     -1.5*ALNI2W+1.5*AL2NIW-0.5*AL3W+0.5*NI3W; 6000 N !
   PARAMETER L(L12_FCC,AL,W:NI:VA;1) 298.15
     -1.5*ALNIW2+1.5*AL2NIW-0.5*AL3NI+0.5*NIW3; 6000 N !
   PARAMETER L(L12_FCC,NI,W:AL:VA;1) 298.15
     -1.5*ALNIW2+1.5*ALNI2W-0.5*ALNI3+0.5*ALW3; 6000 N !


$------------------------------------------------------------------
$                       7.x CO-Ni-W system                                                  
$------------------------------------------------------------------   
$	  
   PARAMETER G(LIQUID,CO,NI,W;0)  298.15  34066.1;   6000   N REF0 !
   PARAMETER G(LIQUID,CO,NI,W;1)  298.15  0;   6000   N REF0 !
   PARAMETER G(LIQUID,CO,NI,W;2)  298.15  0;   6000   N REF0 !
	  
   PARAMETER G(FCC_A1,CO,NI,W:VA;0)   298.15 -24146.1; 6000 N REF0 !
   PARAMETER G(FCC_A1,CO,NI,W:VA;1)   298.15 -61087.4; 6000 N REF0 !  
   PARAMETER G(FCC_A1,CO,NI,W:VA;2)   298.15 -23085.3; 6000 N REF0 !  

$ Co-Ni-W L12    2sl   
   PARAMETER L(L12_FCC,CO,NI,W:CO:VA;0) 298.15
     +CONI3+COW3
	 -1.5*CO3NI-1.5*CO3W-1.5*CO2NI2-1.5*CO2W2
     +6*CO2NIW-1.5*CONIW2-1.5*CONI2W         ; 6000 N !
   PARAMETER L(L12_FCC,CO,NI,W:NI:VA;0) 298.15
     +CO3NI+NIW3
	 -1.5*CONI3-1.5*NI3W-1.5*CO2NI2-1.5*NI2W2
     +6*CONI2W-1.5*CONIW2-1.5*CO2NIW         ; 6000 N !
   PARAMETER L(L12_FCC,CO,NI,W:W:VA;0) 298.15
     +CO3W+NI3W
	 -1.5*COW3-1.5*NIW3-1.5*CO2W2-1.5*NI2W2
     +6*CONIW2-1.5*CONI2W-1.5*CO2NIW         ; 6000 N !
	 
   PARAMETER L(L12_FCC,CO,NI:W:VA;0) 298.15
     +1.5*CONI2W+1.5*CO2NIW-1.5*CO3W-1.5*NI3W; 6000 N !
   PARAMETER L(L12_FCC,CO,W:NI:VA;0) 298.15
     +1.5*CONIW2+1.5*CO2NIW-1.5*CO3NI-1.5*NIW3; 6000 N !
   PARAMETER L(L12_FCC,NI,W:CO:VA;0) 298.15
     +1.5*CONIW2+1.5*CONI2W-1.5*CONI3-1.5*COW3; 6000 N !
   PARAMETER L(L12_FCC,CO,NI:W:VA;1) 298.15
     -1.5*CONI2W+1.5*CO2NIW-0.5*CO3W+0.5*NI3W; 6000 N !
   PARAMETER L(L12_FCC,CO,W:NI:VA;1) 298.15
     -1.5*CONIW2+1.5*CO2NIW-0.5*CO3NI+0.5*NIW3; 6000 N !
   PARAMETER L(L12_FCC,NI,W:CO:VA;1) 298.15
     -1.5*CONIW2+1.5*CONI2W-0.5*CONI3+0.5*COW3; 6000 N !

	  


 PARAMETER G(CHI,NI:W;0) 298.15  3000
     +0.75*GHSERNI#+0.25*GHSERWW#;  6000  N REF0 !	  

   PARAMETER G(CHI,NI:AL;0) 298.15  50000
     +0.75*GHSERNI#+0.25*GHSERAL#;  6000  N REF0 !	  

   PARAMETER G(CHI,NI:CO;0) 298.15  50000
     +0.75*GHSERNI#+0.25*GHSERCO;  6000  N REF0 !	  
	 
   PARAMETER G(CHI,NI:NI;0) 298.15  50000
     +0.75*GHSERNI#+0.25*GHSERNI;  6000  N REF0 !		 	 	 
   PARAMETER G(CHI,CO:NI;0) 298.15  10000
     +0.75*GHSERCO#+0.25*GHSERNI;  6000  N REF0 !	  
	 
   PARAMETER G(CHI,NI,CO:W;0)  298.15  -17292.3+5.5380*T;  6000  N REF0 !	 
   PARAMETER G(CHI,CO:W,NI;0)  298.15  -3000;  6000  N REF0 !	   
   

 	  
   
 
   PARAMETER G(MU,NI:W:W:CO;0) 298.15 +10000
     +GHSERNI#+4*GHSERWW#+2*GHSERWW#+6*GHSERCO#; 6000 N REF0 ! 	
   PARAMETER G(MU,CO:W:W:NI;0) 298.15 +10000
     +GHSERCO#+4*GHSERWW#+2*GHSERWW#+6*GHSERNI#; 6000 N REF0 !	 
	 
   PARAMETER G(MU,W:W:W:NI;0) 298.15 50000
     +GHSERWW#+4*GHSERWW#+2*GHSERWW#+6*GHSERNI#; 6000 N REF0 !		
	 
   PARAMETER G(MU,CO:W:W:NI,CO;0) 298.15 
     -100015.1-91.3463*T; 6000 N REF0 !	
   PARAMETER G(MU,CO,NI:W:W:CO;0) 298.15 
     -100015.1-91.3463*T; 6000 N REF0 !

   
   PARAMETER G(MU,W:W:W:NI,CO;0) 298.15 -77842.4; 6000 N REF0 !	 
	 
   
   PARAMETER G(MU,NI:W:CO:CO;0) 298.15 +200000
     +GHSERNI#+4*GHSERWW#+2*GHSERCO#+6*GHSERCO#; 6000 N REF0 ! 	 	 	   
   PARAMETER G(MU,W:CO:NI:CO;0) 298.15 +200000
     +GHSERWW#+4*GHSERCO#+2*GHSERNI#+6*GHSERCO#; 6000 N REF0 ! 	 
   PARAMETER G(MU,CO:W:NI:CO;0) 298.15 +200000
     +GHSERCO#+4*GHSERWW#+2*GHSERNI#+6*GHSERCO#; 6000 N REF0 ! 	   
   PARAMETER G(MU,NI:W:NI:CO;0) 298.15 +200000
     +GHSERNI#+4*GHSERWW#+2*GHSERNI#+6*GHSERCO; 6000 N REF0 ! 	
   PARAMETER G(MU,W:W:NI:CO;0) 298.15 +200000
