Repository: dpttw/pyopencalphad

# PyOC
python interface for OC: liboctqpy.f90 and libocpy.py

REQUIREMENT
F2PY


INSTALLATION
(1) make getoc
(2) make interface


TEST
ipython notebook
OCpy_example.ipynb
  required for testing
    matplotlib
    pycalphad 0.3.2

File: DATABASE/CO_CHIMAD.TDB (part 5 of 5)
$-------------------------------------------------------------------
     +GHSERWW#+4*GHSERWW#+2*GHSERNI#+6*GHSERCO#; 6000 N REF0 ! 		 
   PARAMETER G(MU,NI:CO:W:CO;0) 298.15 +200000
     +GHSERNI#+4*GHSERCO#+2*GHSERWW#+6*GHSERCO#; 6000 N REF0 ! 	 
	 
   PARAMETER G(MU,W:CO:CO:NI;0) 298.15 +200000
     +GHSERWW#+4*GHSERCO#+2*GHSERCO#+6*GHSERNI#; 6000 N REF0 ! 
   PARAMETER G(MU,CO:W:CO:NI;0) 298.15 +200000
     +GHSERCO#+4*GHSERWW#+2*GHSERCO#+6*GHSERNI#; 6000 N REF0 ! 		 
   PARAMETER G(MU,NI:W:CO:NI;0) 298.15 +200000
     +GHSERNI#+4*GHSERWW#+2*GHSERCO#+6*GHSERNI#; 6000 N REF0 ! 
   PARAMETER G(MU,W:W:CO:NI;0) 298.15 +200000
     +GHSERWW#+4*GHSERWW#+2*GHSERCO#+6*GHSERNI#; 6000 N REF0 ! 
   PARAMETER G(MU,W:CO:NI:NI;0) 298.15 +200000
     +GHSERWW#+4*GHSERCO#+2*GHSERNI#+6*GHSERNI#; 6000 N REF0 ! 	
   PARAMETER G(MU,CO:W:NI:NI;0) 298.15 +200000
     +GHSERCO#+4*GHSERWW#+2*GHSERNI#+6*GHSERNI#; 6000 N REF0 ! 	
   PARAMETER G(MU,NI:W:NI:NI;0) 298.15 +200000
     +GHSERNI#+4*GHSERWW#+2*GHSERNI#+6*GHSERNI#; 6000 N REF0 ! 	
   PARAMETER G(MU,W:W:NI:NI;0) 298.15 +200000
     +GHSERWW#+4*GHSERWW#+2*GHSERNI#+6*GHSERNI#; 6000 N REF0 ! 	 
   PARAMETER G(MU,CO:CO:W:NI;0) 298.15 +200000
     +GHSERCO#+4*GHSERCO#+2*GHSERWW#+6*GHSERNI; 6000 N REF0 ! 	 	   

	 
   PARAMETER G(MU,NI:CO:W:NI;0) 298.15 +200000
     +GHSERNI#+4*GHSERCO#+2*GHSERWW#+6*GHSERNI; 6000 N REF0 ! 	 	   
   PARAMETER G(MU,W:CO:W:NI;0) 298.15 +200000
     +GHSERWW#+4*GHSERCO#+2*GHSERWW#+6*GHSERNI#; 6000 N REF0 !	   
		
   PARAMETER G(MU,NI:W:W:NI;0) 298.15 +200000
     +GHSERNI#+4*GHSERWW#+2*GHSERWW#+6*GHSERNI#; 6000 N REF0 !	
   
   PARAMETER G(MU,NI:CO:CO:W;0) 298.15 +400000
     +GHSERNI#+4*GHSERCO#+2*GHSERCO#+6*GHSERWW#; 6000 N REF0 !	
   PARAMETER G(MU,NI:W:CO:W;0) 298.15 +200000
     +GHSERNI#+4*GHSERWW#+2*GHSERCO#+6*GHSERWW#; 6000 N REF0 !
	 
   PARAMETER G(MU,CO:CO:NI:W;0) 298.15 +400000
     +GHSERCO#+4*GHSERCO#+2*GHSERNI#+6*GHSERWW#; 6000 N REF0 !	
	 
   PARAMETER G(MU,NI:CO:NI:W;0) 298.15 +400000
     +GHSERNI#+4*GHSERCO#+2*GHSERNI#+6*GHSERWW#; 6000 N REF0 !	

	 
   PARAMETER G(MU,W:CO:NI:W;0) 298.15 +200000
     +GHSERWW#+4*GHSERCO#+2*GHSERNI#+6*GHSERWW#; 6000 N REF0 !		
	 
   PARAMETER G(MU,CO:W:NI:W;0) 298.15 +200000
     +GHSERCO#+4*GHSERWW#+2*GHSERNI#+6*GHSERWW#; 6000 N REF0 !	
	 
   PARAMETER G(MU,NI:W:NI:W;0) 298.15 +200000
     +GHSERNI#+4*GHSERWW#+2*GHSERNI#+6*GHSERWW#; 6000 N REF0 !		   
   PARAMETER G(MU,W:W:NI:W;0) 298.15 +200000
     +GHSERWW#+4*GHSERWW#+2*GHSERNI#+6*GHSERWW#; 6000 N REF0 !		   
	   	   	   
   PARAMETER G(MU,NI:CO:W:W;0) 298.15 +200000
     +GHSERNI#+4*GHSERCO#+2*GHSERWW#+6*GHSERWW#; 6000 N REF0 !	      
    
   PARAMETER G(MU,NI:W:W:W;0) 298.15 +200000
     +GHSERNI#+4*GHSERWW#+2*GHSERWW#+6*GHSERWW#; 6000 N REF0 !	 	  
	  
	  
$------------------------------------------------------------------
$                       7.x Co-Ta-W system                                                  
$------------------------------------------------------------------   
   
   PARAMETER G(CHI,CO:TA;0) 298.15  2028.6
     +0.75*GHSERCO#+0.25*GHSERTA#;  6000  N REF0 !	  
   PARAMETER G(CHI,CO:TA,W;0) 298.15  -22386.5953;  6000  N REF0 !	  
   
   PARAMETER G(CO7TA2,CO:W;0) 298.15  3000
     +.7778*GHSERCO#+.2222*GHSERWW#;  6000  N REF0 !	  
   PARAMETER G(CO7TA2,CO:TA,W;0) 298.15  -6000;  6000  N REF0 !	     
   
   PARAMETER G(FCC_A1,CO,TA,W:VA;0)   298.15 0; 6000 N REF0 !
   PARAMETER G(FCC_A1,CO,TA,W:VA;1)   298.15 0; 6000 N REF0 !  
   PARAMETER G(FCC_A1,CO,TA,W:VA;2)   298.15 0; 6000 N REF0 !  
	  
   PARAMETER G(BCC_A2,CO,TA,W:VA;0)   298.15 0; 6000 N REF0 !
   PARAMETER G(BCC_A2,CO,TA,W:VA;1)   298.15 0; 6000 N REF0 !  
   PARAMETER G(BCC_A2,CO,TA,W:VA;2)   298.15 0; 6000 N REF0 !  	  
	
	  
$ Co-TA-W L12    2sl   
   PARAMETER L(L12_FCC,CO,TA,W:CO:VA;0) 298.15
     +COTA3+COW3
	 -1.5*CO3TA-1.5*CO3W-1.5*CO2TA2-1.5*CO2W2
     +6*CO2TAW-1.5*COTAW2-1.5*COTA2W         ; 6000 N !
   PARAMETER L(L12_FCC,CO,TA,W:TA:VA;0) 298.15
     +CO3TA+TAW3
	 -1.5*COTA3-1.5*TA3W-1.5*CO2TA2-1.5*TA2W2
     +6*COTA2W-1.5*COTAW2-1.5*CO2TAW         ; 6000 N !
   PARAMETER L(L12_FCC,CO,TA,W:W:VA;0) 298.15
     +CO3W+TA3W
	 -1.5*COW3-1.5*TAW3-1.5*CO2W2-1.5*TA2W2
     +6*COTAW2-1.5*COTA2W-1.5*CO2TAW         ; 6000 N !
	 
   PARAMETER L(L12_FCC,CO,TA:W:VA;0) 298.15
     +1.5*COTA2W+1.5*CO2TAW-1.5*CO3W-1.5*TA3W; 6000 N !
   PARAMETER L(L12_FCC,CO,W:TA:VA;0) 298.15
     +1.5*COTAW2+1.5*CO2TAW-1.5*CO3TA-1.5*TAW3; 6000 N !
   PARAMETER L(L12_FCC,TA,W:CO:VA;0) 298.15
     +1.5*COTAW2+1.5*COTA2W-1.5*COTA3-1.5*COW3; 6000 N !
   PARAMETER L(L12_FCC,CO,TA:W:VA;1) 298.15
     -1.5*COTA2W+1.5*CO2TAW-0.5*CO3W+0.5*TA3W; 6000 N !
   PARAMETER L(L12_FCC,CO,W:TA:VA;1) 298.15
     -1.5*COTAW2+1.5*CO2TAW-0.5*CO3TA+0.5*TAW3; 6000 N !
   PARAMETER L(L12_FCC,TA,W:CO:VA;1) 298.15
     -1.5*COTAW2+1.5*COTA2W-0.5*COTA3+0.5*COW3; 6000 N !	  
	  
$------------------------------------------------------------------
$                       7.2 CO-TI-W system                                                  
$------------------------------------------------------------------  
$ CO-TI-W L12    2sl
  PARAMETER L(L12_FCC,CO,TI,W:CO:VA;0) 298.15
     +COTI3+COW3
	 -1.5*CO3TI-1.5*CO3W-1.5*CO2TI2-1.5*CO2W2
     +6*CO2TIW-1.5*COTIW2-1.5*COTI2W         ; 6000 N !
   PARAMETER L(L12_FCC,CO,TI,W:TI:VA;0) 298.15
     +CO3TI+TIW3
	 -1.5*COTI3-1.5*TI3W-1.5*CO2TI2-1.5*TI2W2
     +6*COTI2W-1.5*COTIW2-1.5*CO2TIW         ; 6000 N !
   PARAMETER L(L12_FCC,CO,TI,W:W:VA;0) 298.15
     +CO3W+TI3W
	 -1.5*COW3-1.5*TIW3-1.5*CO2W2-1.5*TI2W2
     +6*COTIW2-1.5*COTI2W-1.5*CO2TIW         ; 6000 N !
	 
   PARAMETER L(L12_FCC,CO,TI:W:VA;0) 298.15
     +1.5*COTI2W+1.5*CO2TIW-1.5*CO3W-1.5*TI3W; 6000 N !
   PARAMETER L(L12_FCC,CO,W:TI:VA;0) 298.15
     +1.5*COTIW2+1.5*CO2TIW-1.5*CO3TI-1.5*TIW3; 6000 N !
   PARAMETER L(L12_FCC,TI,W:CO:VA;0) 298.15
     +1.5*COTIW2+1.5*COTI2W-1.5*COTI3-1.5*COW3; 6000 N !
   PARAMETER L(L12_FCC,CO,TI:W:VA;1) 298.15
     -1.5*COTI2W+1.5*CO2TIW-0.5*CO3W+0.5*TI3W; 6000 N !
   PARAMETER L(L12_FCC,CO,W:TI:VA;1) 298.15
     -1.5*COTIW2+1.5*CO2TIW-0.5*CO3TI+0.5*TIW3; 6000 N !
   PARAMETER L(L12_FCC,TI,W:CO:VA;1) 298.15
     -1.5*COTIW2+1.5*COTI2W-0.5*COTI3+0.5*COW3; 6000 N !

   PARAMETER G(FCC_A1,CO,TI,W:VA;0)  298.15   -155342.65;   6000   N REF0 !
   PARAMETER G(FCC_A1,CO,TI,W:VA;1)  298.15  0;   6000 N REF0 !
   PARAMETER G(FCC_A1,CO,TI,W:VA;2)  298.15  +0;   6000   N REF0 !  

	  
	  
$------------------------------------------------------------------
$                       7.x Al-Ta-Ti system                                                  
$------------------------------------------------------------------   
$2011Wit_Intermetallics 19_Al Ta Ti

   PARAMETER G(ETA_AL2TI,AL,TI:TA;0)  298.15  25000;   6000   N   !
   PARAMETER G(DO22,AL,TI:TA;0)  298.15 17775-23.525*T; 6000  N  !
   
   PARAMETER G(ZETA_AL5TI2,AL:TA,TI;0)  298.15  -149900;   6000   N !
 
   PARAMETER G(KAPPA,AL,TA:TI;0)  298.15  -41500;   6000   N !
   PARAMETER G(KAPPA,AL,TA:TI;1)  298.15  -14500;   6000   N !

   PARAMETER G(PHI_ALTA,AL:TA,TI;0)  298.15  -12200;   6000   N !

    PARAMETER G(BCC_A2,AL,TA,TI:VA;0)  298.15  -85600-50*T;   6000    N !
   PARAMETER G(BCC_A2,AL,TA,TI:VA;1)  298.15  -291500;   6000    N !
   PARAMETER G(BCC_A2,AL,TA,TI:VA;2)  298.15  -25500-50*T;   6000    N ! 
  
   PARAMETER G(LIQUID,AL,TA,TI;0)  298.15    135190-107*T; 6000   N !
   PARAMETER G(LIQUID,AL,TA,TI;1)  298.15    73700-48*T;   6000   N  !
   PARAMETER G(LIQUID,AL,TA,TI;2)  298.15    -15550-46*T; 6000   N !
  
   PARAMETER G(HCP_A3,AL,TA,TI:VA;0)  298.15  +40630-103*T; 6000   N !
   PARAMETER G(HCP_A3,AL,TA,TI:VA;1)  298.15  +39500-103*T; 6000   N !
   PARAMETER G(HCP_A3,AL,TA,TI:VA;2)  298.15  +87090-103*T; 6000   N !
     

   
   
PHASE O_ALTATI2  %  2 .75   .25 !
    CONSTITUENT O_ALTATI2  :AL,TA,TI : AL,TA,TI :  !
    PARAMETER G(O_ALTATI2,AL:AL;0)  298.15  +GHSERAL#+5000; 6000  N   !
    PARAMETER G(O_ALTATI2,TA:TA;0)  298.15 +GHSERTA#+10000; 6000  N   !
    PARAMETER G(O_ALTATI2,TI:TI;0)  298.15  +GHSERTI#+5000; 6000  N   !    
    PARAMETER G(O_ALTATI2,TA:AL;0)  298.15 
	 +.75*GHSERTA#+.25*GHSERAL#+5000; 6000  N   !
    PARAMETER G(O_ALTATI2,AL:TA;0)  298.15  
	 +.75*GHSERAL#+.25*GHSERTA#+5000; 6000  N   !
    PARAMETER G(O_ALTATI2,TI:TA;0)  298.15 
	 +.75*GHSERTI#+.25*GHSERTA#+5000; 6000  N   !
    PARAMETER G(O_ALTATI2,TA:TI;0)  298.15  
	 +.75*GHSERTA#+.25*GHSERTI#+5000; 6000  N   !
    PARAMETER G(O_ALTATI2,AL:TI;0)  298.15  
	 +.75*GHSERAL#+.25*GHSERTI#+5000;  6000  N   !
    PARAMETER G(O_ALTATI2,TI:AL;0)  298.15  
	 +.75*GHSERTI#+.25*GHSERAL#-17000; 6000  N   !
    PARAMETER G(O_ALTATI2,TA,TI:AL;0)  298.15  -72900+35.28*T;  6000  N   !
    PARAMETER G(O_ALTATI2,TA,TI:AL;1)  298.15   +18000;  6000  N  !

 PHASE TAU_B82  %  3 3   1   2 !
   CONSTITUENT TAU_B82  :TI : AL,TA,TI : AL :  !
   
   PARAMETER G(TAU_B82,TI:AL:AL;0)  298.15  -79500
     +3*GHSERAL#+3*GHSERTI#;   6000   N !
   PARAMETER G(TAU_B82,TI:AL,TA:AL;0)  298.15  -123000;   6000   N !
   PARAMETER G(TAU_B82,TI:TI:AL;0) 298.15 -183000+48.5*T
     +2*GHSERAL#+4*GHSERTI; 6000 N !
   PARAMETER G(TAU_B82,TI:TA:AL;0)  298.15 -216000+48.5*T
     +2*GHSERAL#+3*GHSERTI#+GHSERTA#;  6000  N !

 TYPE_DEFINITION ^ GES A_P_D ALM3_D019 MAGNETIC  -3.0    2.80000E-01 !
 PHASE ALM3_D019  %^  2 3   1 !
   CONSTITUENT ALM3_D019  :AL,TA,TI : AL,TA,TI :  !
   
   PARAMETER G(ALM3_D019,AL:AL;0)  298.15  +4*GHCPAL#;   6000  N !
   PARAMETER G(ALM3_D019,TI:AL;0)  298.15  -113676+20.833*T
     +GHCPAL#+3*GHSERTI#;   6000   N !
   PARAMETER G(ALM3_D019,TA:TA;0)  298.15  1000
     +4*GHCPTA#;   6000   N !
   PARAMETER G(ALM3_D019,AL:TI;0)  298.15  -16443+5.4*T
     +3*GHCPAL#+GHSERTI#;   6000   N !
   PARAMETER G(ALM3_D019,TI:TI;0)  298.15  +20+4*GHSERTI#; 6000   N !
   PARAMETER G(ALM3_D019,AL,TI:AL;0)  298.15  -269912+86.338*T; 6000   N !
   PARAMETER G(ALM3_D019,TI:AL,TI;0)  298.15  -13704+5.318*T; 6000   N !
   PARAMETER G(ALM3_D019,AL:TA;0)  298.15  -5000+GHCPTA#+3*GHCPAL#; 6000  N ! 
   PARAMETER G(ALM3_D019,TA,TI:AL;0)  298.15  -105000-0*T;   6000   N !
   PARAMETER G(ALM3_D019,TI:TA;0)  298.15  12000+3*GHSERTI#+GHCPTA#; 6000 N !
   PARAMETER G(ALM3_D019,TA:TI;0)  298.15  12000+3*GHCPTA#+GHSERTI#; 6000 N !
   PARAMETER G(ALM3_D019,TA:AL;0)  298.15  -5000+3*GHCPTA#+GHCPAL#; 6000 N !
   PARAMETER G(ALM3_D019,TA:TA,TI;0)  298.15  12000;   6000   N  !
   PARAMETER G(ALM3_D019,TI:TA,TI;0)  298.15  12000;   6000   N  !
   PARAMETER G(ALM3_D019,TA,TI:TI;0)  298.15  12000;   6000   N  !
   PARAMETER G(ALM3_D019,TA,TI:TA;0)  298.15  12000;   6000   N !
   PARAMETER G(ALM3_D019,AL,TA,TI:AL;0)  298.15  -1100000+535*T; 6000  N !
   PARAMETER G(ALM3_D019,AL,TA,TI:AL;1)  298.15  -1700000+535*T; 6000  N !
   PARAMETER G(ALM3_D019,AL,TA,TI:AL;2)  298.15  -990000+535*T; 6000  N !
   
   
$***********************************************************************
$
$                             Al-Ni-Re
$
$ W. Huang and Y.A. Chang, Mater. Sci. & Eng. A259 (1999) 110-119
$***********************************************************************
$??????????????????????????????
   
   
   
     
$------------------------------------------------------------------
$                       8.x Al-Co-Ni-W system                                                  
$------------------------------------------------------------------   
   
   
$ Al-Co-Ni-W L12      2sl   
   PARAMETER L(L12_FCC,AL,CO,NI:W:VA;0) 298.15
     +AL3W+CO3W+NI3W
	 -1.5*ALCO2W-1.5*AL2COW-1.5*ALNI2W-1.5*AL2NIW-1.5*CONI2W-1.5*CO2NIW
$  The following line is wrong  
$    +6*AL2NIW;         6000     N !	 
	 +6*ALCONIW;         6000     N !
   PARAMETER L(L12_FCC,AL,CO,W:NI:VA;0) 298.15	 
     +AL3NI+CO3NI+NIW3
	 -1.5*ALCO2NI-1.5*AL2CONI-1.5*ALNIW2-1.5*AL2NIW-1.5*CONIW2-1.5*CO2NIW
	 +6*ALCONIW;        6000     N !
	 
   PARAMETER L(L12_FCC,AL,NI,W:CO:VA;0) 298.15	 
     +AL3CO+CONI3+COW3
	 -1.5*ALCONI2-1.5*AL2CONI-1.5*ALCOW2-1.5*AL2COW-1.5*CONIW2-1.5*CONI2W
	 +6*ALCONIW;        6000     N !
	 
   PARAMETER L(L12_FCC,CO,NI,W:AL:VA;0) 298.15	 
     +ALCO3+ALNI3+ALW3
     -1.5*ALCONI2-1.5*ALCO2NI-1.5*ALCOW2-1.5*ALCO2W-1.5*ALNIW2-1.5*ALNI2W
     +6*ALCONIW;        6000     N ! 	 


$------------------------------------------------------------------
$                       8.x Al-Co-Ta-W system                                                  
$------------------------------------------------------------------   
$ Al-Co-TA-W L12      2sl   
   PARAMETER L(L12_FCC,AL,CO,TA:W:VA;0) 298.15
     +AL3W+CO3W+TA3W
	 -1.5*ALCO2W-1.5*AL2COW-1.5*ALTA2W-1.5*AL2TAW-1.5*COTA2W-1.5*CO2TAW
$  The following line is wrong  
$    +6*AL2TAW;         6000     N !	 
	 +6*ALCOTAW;         6000     N !
   PARAMETER L(L12_FCC,AL,CO,W:TA:VA;0) 298.15	 
     +AL3TA+CO3TA+TAW3
	 -1.5*ALCO2TA-1.5*AL2COTA-1.5*ALTAW2-1.5*AL2TAW-1.5*COTAW2-1.5*CO2TAW
	 +6*ALCOTAW;        6000     N !
	 
   PARAMETER L(L12_FCC,AL,TA,W:CO:VA;0) 298.15	 
     +AL3CO+COTA3+COW3
	 -1.5*ALCOTA2-1.5*AL2COTA-1.5*ALCOW2-1.5*AL2COW-1.5*COTAW2-1.5*COTA2W
	 +6*ALCOTAW;        6000     N !
	 
   PARAMETER L(L12_FCC,CO,TA,W:AL:VA;0) 298.15	 
     +ALCO3+ALTA3+ALW3
     -1.5*ALCOTA2-1.5*ALCO2TA-1.5*ALCOW2-1.5*ALCO2W-1.5*ALTAW2-1.5*ALTA2W
     +6*ALCOTAW;        6000     N ! 	 
   

$------------------------------------------------------------------
$                       8.x Al-Co-TI-W system                                                  
$------------------------------------------------------------------   
$ Al-Co-TI-W L12      2sl   
   PARAMETER L(L12_FCC,AL,CO,TI:W:VA;0) 298.15
     +AL3W+CO3W+TI3W
	 -1.5*ALCO2W-1.5*AL2COW-1.5*ALTI2W-1.5*AL2TIW-1.5*COTI2W-1.5*CO2TIW
$  The following line is wrong  
$    +6*AL2TIW;         6000     N !	 
	 +6*ALCOTIW;         6000     N !
   PARAMETER L(L12_FCC,AL,CO,W:TI:VA;0) 298.15	 
     +AL3TI+CO3TI+TIW3
	 -1.5*ALCO2TI-1.5*AL2COTI-1.5*ALTIW2-1.5*AL2TIW-1.5*COTIW2-1.5*CO2TIW
	 +6*ALCOTIW;        6000     N !
	 
   PARAMETER L(L12_FCC,AL,TI,W:CO:VA;0) 298.15	 
     +AL3CO+COTI3+COW3
	 -1.5*ALCOTI2-1.5*AL2COTI-1.5*ALCOW2-1.5*AL2COW-1.5*COTIW2-1.5*COTI2W
	 +6*ALCOTIW;        6000     N !
	 
   PARAMETER L(L12_FCC,CO,TI,W:AL:VA;0) 298.15	 
     +ALCO3+ALTI3+ALW3
     -1.5*ALCOTI2-1.5*ALCO2TI-1.5*ALCOW2-1.5*ALCO2W-1.5*ALTIW2-1.5*ALTI2W
     +6*ALCOTIW;        6000     N ! 	 

 



   

 LIST_OF_REFERENCES
 NUMBER  SOURCE
  !
